Repository: ddomlab/Model-Generalizability-and-Uncertainty-for-Predicting-Conjugated-Polymer-Solution-Conformation

This repository contains the data, preprocessing workflows, and machine learning pipelines developed for the paper:<br>
"**Robust Learning from Literature Data: Model Generalizability and Uncertainty for Predicting Conjugated Polymer Solution Conformation**"

## Overview
The repository is set-up to make the results easy to reproduce. If you get stuck or like to learn more, please feel free to open an issue.

##  Repository Structure

```bash
code_/                       
├── cleaning/                
│   └── generate_clean_dataset.py             # Main script to clean and prepare dataset
├── notebooks/
│   ├── Image_2structure_Molscribe_Decimer_V2.ipynb       # Image-to-structure using OCSR
│   ├── PLS_Data_Analysis.ipynb                           # Polymer light scattering data analysis
│   ├── Rh Analysis and Validation.ipynb                  # Hydrodynamic radius analysis & validation
│   ├── Split Rh peaks for multioutput regression.ipynb   # Splitting peaks for regression tasks
│   ├── Trimer Clustering and Analysis.ipynb              # OOD clustering & analysis
│   ├── polymer_structure_wo_hsp.zip                      # Image of Polymer structures without HSPs
│   ├── Structures image collected (read by OCSR).zip     # Collected images for OCSR
│   └── Rg data with aging imputed.pkl                    # Dataset with imputed aging data (used for OOD clustering)
├── preprocessing/           
│   ├── handle_pu.py                          # Handles oligomers and polymer repeat units
│   ├── map_structure_hsp_to_main_dataset.py  # Maps molecular representations and HSPs to dataset
│   ├── drop_unknown_hsps.py                  # Drops entries with missing/unknown HSP values
│   └── assign_hsp.py                         # Assigns Hansen Solubility Parameters to structures
├── training/                
│   ├── all_factories.py                      # All necessary functions and operators 
│   ├── get_ood_split.py                      # Define OOD train/test splits
│   ├── get_ood_split_learning_curve.py       # OOD learning curve experiment
│   ├── imputation_normalization.py           # Imputation and normalization function
│   ├── learning_curve_utils.py               # Shared utilities for learning curves
│   ├── make_ood_learning_curve.py            # Make OOD learning curve results
│   ├── make_ood_prediction.py                # Make OOD predictions
│   ├── scoring.py                            # Evaluation metrics and cross validations
│   ├── train_structure_numerical_generalized.py  # Random seeds for reproducibility
│   ├── train_structure_numerical.py          # Train with both structural or/and numerical
│   ├── training_utils.py                     # Shared training helpers
│   ├── unrolling_utils.py                    # Unrolling utilities for molecular representations
├── visualization/    
│   ├── utils_uncertainty_calibration.py      # Calibration plots for uncertainty  
│   ├── visualization_setting.py              # Plot style/setting configs
│   ├── visualize_heatmap.py                  # Heatmap plotting
│   ├── visualize_IID_learning_curve.py       # Visualize IID learning curves
│   ├── visualize_ood_full_data.py            # Visualize full OOD dataset results
│   ├── visualize_ood_learning_curve.py       # Visualize OOD learning curves
│   └── visualize_predictions_truth.py        # Prediction vs truth Hex plots

datasets/                    
├── fingerprint/
│   └── structural_features.csv               # Molecular representation for mapping to dataset   
├── json_resources/
│   ├── block_copolymers.json                 # Block copolymer list to remove 
│   ├── canonicalized_name.json               # Canonicalized polymer naming references
│   ├── data_summary_monitor.json             # Dataset cleaning and summary tracking
│   └── name_to_canonicalization.json         # Name → canonical form lookup table 
├── raw/                                      # Raw curated datasets
│   ├── Polymer_Solution_Scattering_Dataset.xlsx   # Initial collected data
│   ├── polymer_without_hsp.csv                    # Dataset excluding Hansen solubility parameters
│   ├── pu_processed.csv                           # Processed polymer repeat units and oligomers
│   └── SMILES_to_BigSMILES_Conversion_wo_block_copolymer_with_HSPs.xlsx  
│       # SMILES and HSPs of polymers
│                      
training_dataset/
└── Rg data with clusters aging imputed.pkl   # Final cleaned dataset incl. imputed aging parameters & clusters

results/                                   
├── HPC history                            # Logs and history of HPC job submissions/runs
├── OOD_target_log Rg (nm)                 # Out-of-distribution prediction results for log Rg
└── target_log Rg (nm)                     # In-distribution prediction results for log Rg         


```

File: datasets/cleaned_datasets/cleaned_data_wo_block_cp.csv (part 1 of 9)
,name,Mw (g/mol),Mn (g/mol),PDI,Regioregularity R%,DP,SANS,SAXS/GWAXS,DLS,SLS,SEC (GPC),DLS Angle (deg),Concentration (mg/ml),Temperature SANS/SLS/DLS/SEC (K),Dark/light,Applied Electrical Field (Kv/cm),Duration of Applied Electrical Field (min),Aging type,Aging time (hour),Aging temp (K),Sonic/stir (bool),E field (kV/cm),Illumination (lux),Aging time (hour).1,To Aging Temperature (K),Stirring /heating time(min),Sonication time (min),Sonication/Stirring/heating Temperature (K),storage temperature (K),Storage time (hour),Solvent(s),Deuterated solvent,Solid additive,Solid additive quantity (mg/ml),Solvent solubility parameter (Hansen),Polymer solubility parameter ,Polymer solubility parameter 𝛿d [MPa1/2],Polymer solubility parameter  𝛿p [MPa1/2],Polymer solubility parameter 𝛿h [MPa1/2],Rh1 (nm),I1 (Normalized 1-0),Rh2 (nm),I2 (Normalized 1-0),Rh3 (nm),I3 (Normalized 1-0),Rh4 (nm),I4 (Normalized 1-0),Rh deviation (nm) ±,Rg1 (nm),Rg2 (nm),Rg 1deviation (nm) ±,"Rcs,g (crossectional radius) (nm)","Rcs,g (crossectional radius) (nm) ±","Rt,g (radius of gyration) (nm)",Ree (chain end-to-end distance) (nm),Ree deviation (nm) ±,A2 (mol dm3/g^2),df,α1 ,q1 range (A-1),α2 ,q2 range (A-1),Lp (nm),Lp deviation (nm) ±,Lc (nm),Lc deviation (nm) ±,ξs (characteristic length scale) (nm),ξs deviation (nm) ±,ξd (mesh size of the dynamic network) (nm),ξd deviation (nm) ±,R disk (nm),R cylinder (nm),R deviation (nm) ±,R core cylinder (nm),L cylinder (nm),L deviation (nm) ±,t (thinkness) (nm),t (thinkness) (nm) ±,A parallelepiped (thickness)(nm),A deviation (nm) ±,B parallelepiped (width)(nm),B deviation (nm) ±,C parallelepiped (length)(nm),C deviation (nm) ±,Light scattering model,SANS/SAXS model,Expected Conformation,Additional notes 1,Additional notes 2,Doi,matched index,Rh (IW avg log),intensity weighted average Rh (nm),derived Rh (nm),normalized intensity (0-1) corrected
0,MEH-PPV,611000.0,,,,2350,0,0,1.0,1,0.0,,0.1,,,,,,,,,,,,,,,,,,pXyl,0.0,,,,,,,,35.9,,,,,,,,,52.4,,,,,,,,1.9e-07,68.9,,,,,6.0,,,,,,,,,,,,,,,,,,,,,,cumulants,Kratky-Perod,,30-150 degree of sls,,https://doi.org/10.1063/1.468438,,35.9,35.9,,
1,BEH-PPV,306000.0,,,,854,0,0,1.0,1,0.0,,0.1,,,,,,,,,,,,,,,,,,pXyl,0.0,,,,,,,,19.8,,,,,,,,,42.1,,,,,,,,3.1e-07,64.4,,,,,11.0,,,,,,,,,,,,,,,,,,,,,,cumulants,Kratky-Perod,,,,https://doi.org/10.1063/1.468438,,19.8,19.8,,
2,BCHA-PPV,920000.0,,,,1055,0,0,1.0,1,0.0,,0.1,,,,,,,,,,,,,,,,,,pXyl,0.0,,,,,,,,33.7,,,,,,,,,92.1,,,,,,,,1.1e-07,150.5,,,,,40.0,,,,,,,,,,,,,,,,,,,,,,cumulants,Kratky-Perod,,,,https://doi.org/10.1063/1.468438,,33.7,33.7,,
3,PFO,46000.0,,,,,0,0,1.0,1,0.0,40,0.05,303.0,,,,,,,,,,,,,,,,,97:3 vol% Tol-EtOH,0.0,,,,,,,,60.92,1.0,8.0,0.82,,,,,,52.62,,,,,,,,,,,,,,,,,,,,,,,,,,,,,,,,,,,,,Laplace inversion,,different solvent and temperature:range,,https://doi.org/10.1039/C5SM00074B,3.0,56.73192164715599,172.70460997274654,"[2.562, 3.52, 4.826, 5.896, 8.571, 11.302, 15.415, 22.464, 31.449, 40.384, 53.628, 73.153, 120.558, 175.568, 255.941, 312.667, 428.011, 623.665, 908.24, 1321.751, 1922.789, 2795.942, 4063.95, 5904.142, 8433.162]","[0.053125   0.28125    0.46666667 0.80208333 0.76979167 0.52916667
 0.29375    0.14583333 0.29583333 0.51979167 0.7625     0.99895833
 1.         0.88229167 0.715625   0.55625    0.47708333 0.33229167
 0.21458333 0.13125    0.06770833 0.02395833 0.         0.
 0.        ]"
4,PFO,46000.0,,,,,0,0,1.0,1,0.0,40,0.05,303.0,,,,,,,,,,,,,,,,,94:6 vol% Tol-EtOH,0.0,,,,,,,,110.77,1.0,6.71,0.3,,,,,,66.46,,,,,,,,,,,,,,,,,,,,,,,,,,,,,,,,,,,,,Laplace inversion,,different solvent and temperature:range,,https://doi.org/10.1039/C5SM00074B,4.0,136.04556197947434,460.99156897034135,"[1.218, 1.769, 2.57, 3.734, 5.425, 7.881, 11.068, 15.543, 22.581, 32.253, 42.32, 54.593, 72.859, 171.514, 243.206, 353.332, 513.323, 745.761, 1083.448, 1574.043, 2286.783, 3322.259, 4826.607, 7012.138, 9045.804]","[0.         0.0010101  0.02323232 0.12424242 0.2959596  0.3010101
 0.17070707 0.04141414 0.04040404 0.17171717 0.41313131 0.63232323
 0.85454545 1.         0.82020202 0.66464646 0.50606061 0.36666667
 0.26262626 0.18484848 0.12424242 0.08282828 0.05656566 0.04242424
 0.03939394]"
5,PFO,46000.0,,,,,0,0,1.0,1,0.0,40,0.05,303.0,,,,,,,,,,,,,,,,,89:11 vol% Tol-EtOH,0.0,,,,,,,,149.54,1.0,8.46,0.15,,,,,,85.85,,,,,,,,,,,,,,,,,,,,,,,,,,,,,,,,,,,,,Laplace inversion,,different solvent and temperature:range,,https://doi.org/10.1039/C5SM00074B,5.0,161.77371302784746,297.11136158844766,"[1.369, 1.976, 2.851, 4.157, 5.979, 8.794, 12.775, 18.697, 27.07, 40.48, 56.214, 72.073, 92.382, 127.015, 187.004, 271.638, 385.41, 545.877, 786.497, 1135.282, 1613.236, 2376.686, 3449.918, 5063.024, 7305.957, 9815.769]","[0.04004004 0.04104104 0.03703704 0.04504505 0.12812813 0.17717718
 0.09409409 0.02902903 0.02702703 0.06806807 0.2042042  0.45845846
 0.70670671 0.92692693 1.         0.91691692 0.75975976 0.56256256
 0.36736737 0.21521522 0.09409409 0.02402402 0.004004   0.002002
 0.003003   0.        ]"
6,PFO,46000.0,,,,,0,0,1.0,1,0.0,40,0.05,303.0,,,,,,,,,,,,,,,,,80:20 vol% Tol-EtOH,0.0,,,,,,,,224.31,1.0,,,,,,,,135.69,,,,,,,,,,,,,,,,,,,,,,,,,,,,,,,,,,,,,Laplace inversion,,different solvent and temperature:range,,https://doi.org/10.1039/C5SM00074B,6.0,275.1918767567859,523.3587685924034,"[5.696, 8.875, 11.846, 17.209, 25.002, 36.323, 52.771, 74.106, 93.99, 115.228, 156.413, 227.238, 330.134, 479.621, 696.798, 1002.055, 1470.7, 2136.646, 3104.138, 4509.719, 6551.761, 8743.815]","[0.         0.03472932 0.03064351 0.02655771 0.01123596 0.01430031
 0.04085802 0.16343207 0.46373851 0.76506639 0.96220633 1.
 0.87640449 0.68437181 0.49642492 0.33503575 0.20633299 0.1113381
 0.05924413 0.03575077 0.03881512 0.04392237]"
7,PFO,46000.0,,,,,0,0,1.0,1,0.0,40,0.05,303.0,,,,,,,,,,,,,,,,,67:33 vol% Tol-EtOH,0.0,,,,,,,,877.85,1.0,70.0,0.05,,,,,,132.92,,,,,,,,,,,,,,,,,,,,,,,,,,,,,,,,,,,,,Laplace inversion,,different solvent and temperature:range,,https://doi.org/10.1039/C5SM00074B,7.0,713.8296457990723,805.7732789912183,"[16.339, 26.249, 42.89, 67.746, 110.692, 177.828, 285.682, 407.369, 498.671, 631.363, 747.254, 867.546, 1064.547, 1347.813, 1900.795, 3216.273]","[0.         0.00460829 0.00829493 0.08202765 0.0562212  0.01105991
 0.02488479 0.21013825 0.32903226 0.71059908 1.         0.75023041
 0.5235023  0.29769585 0.03870968 0.04608295]"
8,PFO,46000.0,,,,,0,0,1.0,1,0.0,40,0.05,303.0,,,,,,,,,,,,,,,,,67:33 vol% Tol-EtOH,0.0,,,,,,,,878.0,1.0,70.0,0.07,,,,,,133.0,,,,,,,,,,,,,,,,,,,,,,,,,,,,,,,,,,,,,Laplace inversion,,different solvent and temperature:range,,https://doi.org/10.1039/C5SM00074B,8.0,875.6708051029119,948.3071207903007,"[42.307, 56.418, 85.613, 107.093, 142.718, 202.756, 372.273, 515.25, 587.477, 649.594, 742.104, 849.451, 970.424, 1241.14, 1537.416, 1794.602, 2456.44, 4097.589]","[0.         0.         0.04270833 0.04270833 0.021875   0.
 0.         0.17083333 0.27708333 0.42604167 0.59583333 0.82916667
 1.         0.68020833 0.36145833 0.19166667 0.         0.        ]"
9,PFO,46000.0,,,,,0,0,1.0,1,0.0,40,0.05,308.0,,,,,,,,,,,,,,,,,67:33 vol% Tol-EtOH,0.0,,,,,,,,838.0,1.0,,,,,,,,133.0,,,,,,,,,,,,,,,,,,,,,,,,,,,,,,,,,,,,,Laplace inversion,,different solvent and temperature:range,,https://doi.org/10.1039/C5SM00074B,,838.0,838.0,,
10,PFO,46000.0,,,,,0,0,1.0,1,0.0,40,0.05,313.0,,,,,,,,,,,,,,,,,67:33 vol% Tol-EtOH,0.0,,,,,,,,802.0,1.0,200.0,0.56,,,,,,146.0,,,,,,,,,,,,,,,,,,,,,,,,,,,,,,,,,,,,,Laplace inversion,,different solvent and temperature:range,,https://doi.org/10.1039/C5SM00074B,10.0,822.4094480163353,1132.491189984004,"[74.124, 99.253, 121.302, 149.529, 188.242, 239.612, 322.489, 408.013, 486.982, 573.547, 656.768, 742.939, 911.855, 1222.712, 1592.438, 1967.323, 2369.014, 2774.826, 3471.707, 4551.138, 6182.697]","[0.         0.03929273 0.26424361 0.56876228 0.29862475 0.06679764
 0.02062868 0.11394892 0.28683694 0.45972495 0.65422397 0.83005894
 0.98330059 1.         0.83300589 0.65324165 0.45383104 0.27111984
 0.10314342 0.05009823 0.0324165 ]"
11,PFO,46000.0,,,,,0,0,1.0,1,0.0,40,0.05,318.0,,,,,,,,,,,,,,,,,67:33 vol% Tol-EtOH,0.0,,,,,,,,781.0,1.0,,,,,,,,149.0,,,,,,,,,,,,,,,,,,,,,,,,,,,,,,,,,,,,,Laplace inversion,,different solvent and temperature:range,,https://doi.org/10.1039/C5SM00074B,,781.0,781.0,,
12,PFO,46000.0,,,,,0,0,1.0,1,0.0,40,0.05,323.0,,,,,,,,,,,,,,,,,67:33 vol% Tol-EtOH,0.0,,,,,,,,770.0,1.0,155.27,0.25,,,,,,230.0,,,,,,,,,,,,,,,,,,,,,,,,,,,,,,,,,,,,,Laplace inversion,,different solvent and temperature:range,,https://doi.org/10.1039/C5SM00074B,12.0,736.3601017492493,906.2501111787999,"[67.289, 90.168, 105.346, 120.229, 130.409, 161.858, 218.347, 293.103, 392.95, 485.272, 542.218, 598.092, 651.647, 779.484, 1046.267, 1290.32, 1446.44, 1621.584, 1970.039, 2626.135, 3528.787]","[0.         0.04251012 0.12145749 0.21356275 0.27327935 0.13562753
 0.00506073 0.00202429 0.03137652 0.11032389 0.35425101 0.58502024
 0.78947368 1.         0.99898785 0.76720648 0.58097166 0.39271255
 0.20242915 0.03441296 0.00506073]"
13,PFO,46000.0,,,,,0,0,1.0,1,0.0,40,0.05,328.0,,,,,,,,,,,,,,,,,67:33 vol% Tol-EtOH,0.0,,,,,,,,613.0,1.0,100.0,0.11,,,,,,222.0,,,,,,,,,,,,,,,,,,,,,,,,,,,,,,,,,,,,,Laplace inversion,,different solvent and temperature:range,,https://doi.org/10.1039/C5SM00074B,13.0,825.8644489137481,937.5554338067682,"[44.242, 59.424, 79.338, 110.322, 173.346, 268.767, 396.78, 532.839, 626.896, 709.854, 750.837, 792.025, 898.241, 989.039, 1133.27, 1217.346, 1332.215, 1599.47, 1906.109, 2381.823]","[0.03645833 0.07395833 0.10520833 0.14479167 0.01979167 0.01770833
 0.021875   0.04895833 0.07604167 0.36354167 0.50729167 0.675
 0.87708333 1.         0.74166667 0.58958333 0.40416667 0.16666667
 0.07083333 0.        ]"
14,PFO,46000.0,,,,,0,0,1.0,1,0.0,40,0.05,331.0,,,,,,,,,,,,,,,,,67:33 vol% Tol-EtOH,0.0,,,,,,,,382.0,1.0,,,,,,,,206.0,,,,,,,,,,,,,,,,,,,,,,,,,,,,,,,,,,,,,Laplace inversion,,different solvent and temperature:range,,https://doi.org/10.1039/C5SM00074B,,382.0,382.0,,
15,PFO,46000.0,,,,,0,0,1.0,1,0.0,40,0.05,333.0,,,,,,,,,,,,,,,,,67:33 vol% Tol-EtOH,0.0,,,,,,,,369.0,1.0,71.37,0.25,,,,,,236.0,,,,,,,,,,,,,,,,,,,,,,,,,,,,,,,,,,,,,Laplace inversion,,different solvent and temperature:range,,https://doi.org/10.1039/C5SM00074B,15.0,438.5551847586184,509.68747502642714,"[38.813, 52.143, 62.303, 75.33, 94.046, 125.962, 169.091, 227.49, 282.592, 320.153, 357.629, 388.461, 421.314, 492.971, 638.68, 756.686, 839.316, 930.675, 1133.773, 1517.282, 2035.783]","[0.00205761 0.05041152 0.14814815 0.24897119 0.11213992 0.
 0.00720165 0.13065844 0.2808642  0.51131687 0.70473251 0.84053498
 0.99176955 1.         0.94958848 0.72016461 0.54218107 0.34773663
 0.17489712 0.02057613 0.00205761]"
16,PFO,46000.0,,,,,0,0,1.0,1,0.0,40,0.05,335.0,,,,,,,,,,,,,,,,,67:33 vol% Tol-EtOH,0.0,,,,,,,,255.0,1.0,,,,,,,,241.0,,,,,,,,,,,,,,,,,,,,,,,,,,,,,,,,,,,,,Laplace inversion,,different solvent and temperature:range,,https://doi.org/10.1039/C5SM00074B,,255.0,255.0,,
17,PFO,46000.0,,,,,0,0,1.0,1,0.0,40,0.05,338.0,,,,,,,,,,,,,,,,,67:33 vol% Tol-EtOH,0.0,,,,,,,,195.0,1.0,30.0,0.05,,,,,,282.0,,,,,,,,,,,,,,,,,,,,,,,,,,,,,,,,,,,,,Laplace inversion,,different solvent and temperature:range,,https://doi.org/10.1039/C5SM00074B,17.0,208.10483892415027,229.18864665554935,"[21.433, 33.653, 51.222, 76.76, 95.44, 120.526, 129.639, 138.544, 161.979, 201.522, 265.677, 319.996, 355.886, 395.8, 438.422, 677.768, 1047.78]","[0.         0.08004053 0.02026342 0.01013171 0.10030395 0.22998987
 0.37183384 0.50050659 0.78014184 1.         0.92401216 0.66464032
 0.45694022 0.23910841 0.0597771  0.02026342 0.01013171]"
18,PFO,46000.0,,,,,0,0,1.0,1,0.0,40,0.05,303.0,,,,,,,,,,,,,,,,,80:20 vol% Tol-EtOH,0.0,,,,,,,,226.0,,,,,,,,,137.0,,,,,,,,,,,,,,,,,,,,,,,,,,,,,,,,,,,,,Laplace inversion,,different solvent and temperature:range,,https://doi.org/10.1039/C5SM00074B,,226.0,226.0,,
19,PFO,46000.0,,,,,0,0,1.0,1,0.0,40,0.05,308.0,,,,,,,,,,,,,,,,,80:20 vol% Tol-EtOH,0.0,,,,,,,,224.0,,,,,,,,,139.0,,,,,,,,,,,,,,,,,,,,,,,,,,,,,,,,,,,,,Laplace inversion,,different solvent and temperature:range,,https://doi.org/10.1039/C5SM00074B,,224.0,224.0,,
20,PFO,46000.0,,,,,0,0,1.0,1,0.0,40,0.05,313.0,,,,,,,,,,,,,,,,,80:20 vol% Tol-EtOH,0.0,,,,,,,,216.0,,,,,,,,,145.0,,,,,,,,,,,,,,,,,,,,,,,,,,,,,,,,,,,,,Laplace inversion,,different solvent and temperature:range,,https://doi.org/10.1039/C5SM00074B,,216.0,216.0,,
21,PFO,46000.0,,,,,0,0,1.0,1,0.0,40,0.05,318.0,,,,,,,,,,,,,,,,,80:20 vol% Tol-EtOH,0.0,,,,,,,,211.0,,,,,,,,,160.0,,,,,,,,,,,,,,,,,,,,,,,,,,,,,,,,,,,,,Laplace inversion,,different solvent and temperature:range,,https://doi.org/10.1039/C5SM00074B,,211.0,211.0,,
22,PFO,46000.0,,,,,0,0,1.0,1,0.0,40,0.05,323.0,,,,,,,,,,,,,,,,,80:20 vol% Tol-EtOH,0.0,,,,,,,,191.0,,,,,,,,,192.0,,,,,,,,,,,,,,,,,,,,,,,,,,,,,,,,,,,,,Laplace inversion,,different solvent and temperature:range,,https://doi.org/10.1039/C5SM00074B,,191.0,191.0,,
23,PFO,46000.0,,,,,0,0,1.0,1,0.0,40,0.05,328.0,,,,,,,,,,,,,,,,,80:20 vol% Tol-EtOH,0.0,,,,,,,,154.0,,,,,,,,,159.0,,,,,,,,,,,,,,,,,,,,,,,,,,,,,,,,,,,,,Laplace inversion,,different solvent and temperature:range,,https://doi.org/10.1039/C5SM00074B,,154.0,154.0,,
24,PFO,46000.0,,,,,0,0,1.0,1,0.0,40,0.05,331.0,,,,,,,,,,,,,,,,,80:20 vol% Tol-EtOH,0.0,,,,,,,,98.0,,,,,,,,,122.0,,,,,,,,,,,,,,,,,,,,,,,,,,,,,,,,,,,,,Laplace inversion,,different solvent and temperature:range,,https://doi.org/10.1039/C5SM00074B,,98.0,98.0,,
25,PFO,46000.0,,,,,0,0,1.0,1,0.0,40,0.05,333.0,,,,,,,,,,,,,,,,,80:20 vol% Tol-EtOH,0.0,,,,,,,,50.0,,,,,,,,,107.0,,,,,,,,,,,,,,,,,,,,,,,,,,,,,,,,,,,,,Laplace inversion,,different solvent and temperature:range,,https://doi.org/10.1039/C5SM00074B,,50.0,50.0,,
26,PFO,46000.0,,,,,0,0,1.0,1,0.0,40,0.05,335.0,,,,,,,,,,,,,,,,,80:20 vol% Tol-EtOH,0.0,,,,,,,,24.0,,,,,,,,,70.0,,,,,,,,,,,,,,,,,,,,,,,,,,,,,,,,,,,,,Laplace inversion,,different solvent and temperature:range,,https://doi.org/10.1039/C5SM00074B,,24.0,24.0,,
27,PPFOH-L,16640.0,10400.0,1.6,,29,0,0,1.0,0,0.0,90,5.0,298.0,,,,heating,24,298.0,,,,24.0,298.0,,,,,,Tol,0.0,,,,,,,,9513.86,1.0,65.44,0.33,,,,,,,,,,,,,,,,,,,,,,,,,,,,,,,,,,,,,,,,,,,,,ZetasizerNano-ZS,Not Accurate because of picture,https://doi.org/10.1039/C2PY20618H,27.0,4147.505537253981,6116.597498214286,"[39.413, 57.222, 78.366, 106.23, 135.417, 162.334, 360.898, 1273.451, 3400.82, 4277.872, 5212.929, 5967.614, 7088.165, 7669.843, 8584.576, 9336.75]","[0.         0.06805293 0.18241966 0.13988658 0.09546314 0.0510397
 0.06143667 0.09451796 0.0926276  0.31568998 0.52362949 0.71455577
 1.         0.79678639 0.64083176 0.51606805]"
28,PPFOH-L,16640.0,10400.0,1.6,,29,0,0,1.0,0,0.0,90,5.0,298.0,,,,heating,12,298.0,,,,12.0,298.0,,,,,,Tol,0.0,,,,,,,,9271.26,1.0,60.64,0.35,,,,,,,,,,,,,,,,,,,,,,,,,,,,,,,,,,,,,,,,,,,,,ZetasizerNano-ZS,Not Accurate because of picture,https://doi.org/10.1039/C2PY20618H,28.0,3157.8942486791566,4064.7628313886985,"[25.902, 41.052, 57.544, 85.77, 113.066, 202.613, 478.63, 2435.94, 3019.952, 3521.005, 3743.978, 4501.252, 5248.075, 6118.806]","[0.         0.02167488 0.16650246 0.07881773 0.01970443 0.01970443
 0.03152709 0.06896552 0.30640394 0.55862069 0.77832512 1.
 0.79901478 0.45714286]"
29,PPFOH-L,16640.0,10400.0,1.6,,29,0,0,1.0,0,0.0,90,5.0,298.0,,,,heating,2,298.0,,,,2.0,298.0,,,,,,Tol,0.0,,,,,,,,8593.39,1.0,323.28,0.43,52.09,0.28,,,,,,,,,,,,,,,,,,,,,,,,,,,,,,,,,,,,,,,,,,,ZetasizerNano-ZS,Not Accurate because of picture,https://doi.org/10.1039/C2PY20618H,29.0,5135.031298521362,10751.005061786238,"[25.84, 55.394, 76.042, 117.678, 250.856, 315.476, 459.196, 632.293, 1137.261, 2423.222, 5165.159, 8675.829, 9340.688, 13769.583, 19355.161, 20869.129]","[0.02690583 0.09304933 0.17488789 0.02017937 0.         0.13565022
 0.28699552 0.14798206 0.01345291 0.00224215 0.00224215 0.38004484
 0.65358744 1.         0.61659193 0.27466368]"
30,PPFOH-L,16640.0,10400.0,1.6,,29,0,0,1.0,0,0.0,90,5.0,298.0,,,,heating,0.5,298.0,,,,0.5,298.0,,,,,,Tol,0.0,,,,,,,,6671.9,1.0,406.72,0.45,,,,,,,,,,,,,,,,,,,,,,,,,,,,,,,,,,,,,,,,,,,,,ZetasizerNano-ZS,Not Accurate because of picture,https://doi.org/10.1039/C2PY20618H,30.0,1097.4847525833216,2216.1623551259772,"[10.287, 20.38, 40.756, 82.278, 167.667, 206.593, 210.733, 272.627, 314.016, 389.68, 525.788, 1089.44, 2039.615, 2042.064, 2561.243, 3434.329, 4210.591, 4681.989, 6567.497]","[0.04424779 0.11504425 0.10840708 0.02433628 0.07079646 0.23340708
 0.34623894 0.42477876 0.35951327 0.2289823  0.01880531 0.
 0.01880531 0.32964602 0.66482301 1.         0.69358407 0.34734513
 0.06415929]"
31,PPFOH-L,16640.0,10400.0,1.6,,29,0,0,1.0,0,0.0,90,5.0,298.0,,,,heating,0.166,298.0,,,,0.166,298.0,,,,,,Tol,0.0,,,,,,,,3821.29,1.0,292.3,0.41,,,,,,,,,,,,,,,,,,,,,,,,,,,,,,,,,,,,,,,,,,,,,ZetasizerNano-ZS,Not Accurate because of picture,https://doi.org/10.1039/C2PY20618H,31.0,1687.3147717574052,2659.841147081512,"[16.923, 24.555, 34.543, 70.666, 143.879, 185.311, 287.654, 382.906, 599.691, 1227.955, 1874.415, 2032.603, 2272.258, 3012.454, 3257.064, 4550.315, 5539.561, 6099.951, 8625.955]","[0.05283019 0.1408805  0.04654088 0.01257862 0.03522013 0.22012579
 0.28176101 0.17106918 0.01761006 0.0163522  0.08301887 0.34968553
 0.66666667 1.         0.88679245 0.58113208 0.27672956 0.05283019
 0.        ]"
32,PPFOH-L,16640.0,10400.0,1.6,,29,0,0,1.0,0,0.0,90,5.0,298.0,,,,,0,298.0,,,,,,,,,,,Tol,0.0,,,,,,,,2816.73,1.0,927.13,1,65.7,0.45,,,,,,,,,,,,,,,,,,,,,,,,,,,,,,,,,,,,,,,,,,,ZetasizerNano-ZS,Not Accurate because of picture,https://doi.org/10.1039/C2PY20618H,32.0,868.3782487004116,1315.6964496777973,"[12.457, 23.728, 43.867, 56.668, 73.273, 92.995, 121.822, 185.912, 324.127, 415.219, 460.857, 480.13, 585.449, 713.87, 821.634, 1041.819, 1344.587, 1899.367, 2177.965, 2680.556, 3099.603, 3485.43, 3919.283, 4148.327]","[0.00745474 0.         0.0085197  0.18956337 0.38764643 0.26091587
 0.15228967 0.02875399 0.08519702 0.12140575 0.33226837 0.51011715
 0.75505857 1.         0.77635783 0.63365282 0.79872204 0.93290735
 0.64430245 0.51863685 0.37486688 0.2800852  0.18530351 0.10543131]"
33,PTB7,,35000.0,,,,0,0,0.0,1,0.0,,2.0,298.0,,,,,,,,,,,,,,,,,CB,1.0,,,,,,,,,,,,,,,,,,,,,,,,,,,,,,,5.0,0.5,48.0,,,,,,,1.32,0.03,,,,,,,,,,,,,flexible cylinder,,,,https://doi.org/10.1021/acs.jpclett.8b01738,,,,,
34,PTB7,,35000.0,,,,0,0,0.0,1,0.0,,2.0,308.0,,,,,,,,,,,,,,,,,CB,1.0,,,,,,,,,,,,,,,,,,,,,,,,,,,,,,,5.5,1.0,48.0,,,,,,,1.37,0.03,,,,,,,,,,,,,flexible cylinder,,,,https://doi.org/10.1021/acs.jpclett.8b01738,,,,,
35,PTVT-T ,,,,,,1,0,0.0,0,0.0,,5.0,,,,,,,,,,,,,,,,,,CF,1.0,,,,,,,,,,,,,,,,,,,,,,,,,,,,,,,12.0,,,,,,,,,1.28,,,,,,,,,,,,,,,,,no Mw and temp,https://doi.org/10.1002/agt2.289,,,,,
36,DPPDTT1,105000.0,47727.27273,2.2,,,0,0,0.0,1,0.0,20,0.11,298.0,,,,,,,,,,,,,,,,,CF,1.0,,,,,,,,,,,,,,,,,17.2,,,,,,,,,,1.0,,,,,,,,,,,,,,,,,,,,,,,,,,,CONTIN,,Rg derived from sls in range of concentration,,https://doi.org/10.1021/acs.macromol.0c01646,,,,,
37,DPPDTT2,114000.0,38000.0,3.0,,,0,0,0.0,1,0.0,20,0.11,298.0,,,,,,,,,,,,,,,,,CF,1.0,,,,,,,,,,,,,,,,,18.2,,,,,,,,,,,,,,,,,,,,,,,,,,,,,,,,,,,,,CONTIN,,,,https://doi.org/10.1021/acs.macromol.0c01646,,,,,
38,DPPDTT3,166000.0,66400.0,2.5,,,0,0,0.0,1,0.0,20,0.11,298.0,,,,,,,,,,,,,,,,,CF,1.0,,,,,,,,,,,,,,,,,26.7,,,,,,,,,,,,,,,,,,,,,,,,,,,,,,,,,,,,,CONTIN,,,,https://doi.org/10.1021/acs.macromol.0c01646,,,,,
39,DPPDTT2,114000.0,38000.0,3.0,,,0,0,1.0,0,0.0,20,0.15,298.0,,,,storage,2,298.0,,,,2.0,298.0,,,,,,oDCB,1.0,,,,,,,,26.45,1.0,,,,,,,,,,,,,,,,,,,,,,,,,,,,,,,,,,,,,,,,,,,,,rod-like/ribbon-like,,,,https://doi.org/10.1021/acs.macromol.0c01646,59.0,24.978093116067665,25.273806818181818,"[12.65, 15.23, 18.33, 19.98, 21.69, 22.24, 25.05, 29.41, 33.71, 38.53, 44.98, 50.91]","[0.         0.         0.         0.23913043 0.61956522 0.82608696
 1.         0.79347826 0.34782609 0.         0.         0.        ]"
40,DPPDTT2,114000.0,38000.0,3.0,,,0,0,1.0,0,0.0,20,0.15,298.0,,,,storage,6,298.0,,,,6.0,298.0,,,,,,oDCB,1.0,,,,,,,,32.82,1.0,,,,,,,,,,,,,,,,,,,,,,,,,,,,,,,,,,,,,,,,,,,,,rod-like/ribbon-like,,,,https://doi.org/10.1021/acs.macromol.0c01646,60.0,32.66375734918874,32.98712990936556,"[18.33, 22.76, 25.72, 27.05, 29.42, 32.1, 35.32, 41.72, 46.37, 54.13, 59.4]","[0.         0.         0.05617978 0.47191011 0.78651685 1.
 0.8988764  0.47191011 0.01123596 0.01123596 0.01123596]"
41,DPPDTT2,114000.0,38000.0,3.0,,,0,0,1.0,0,0.0,20,0.15,298.0,,,,storage,20,298.0,,,,20.0,298.0,,,,,,oDCB,1.0,,,,,,,,36.24,1.0,,,,,,,,,,,,,,,,,,,,,,,,,,,,,,,,,,,,,,,,,,,,,rod-like/ribbon-like,,,,https://doi.org/10.1021/acs.macromol.0c01646,61.0,38.03068908715223,38.45255747126436,"[21.24, 28.04, 29.82, 31.72, 34.8, 38.17, 44.54, 47.38, 50.4, 57.02, 64.51]","[0.         0.         0.24137931 0.57471264 0.90804598 1.
 0.7816092  0.36781609 0.12643678 0.         0.        ]"
42,DPPDTT2,114000.0,38000.0,3.0,,,0,0,1.0,0,0.0,20,0.15,298.0,,,,storage,30,298.0,,,,30.0,298.0,,,,,,oDCB,1.0,,,,,,,,40.78,1.0,,,,,,,,,,,,,,,,,,,,,,,,,,,,,,,,,,,,,,,,,,,,,rod-like/ribbon-like,,,,https://doi.org/10.1021/acs.macromol.0c01646,62.0,41.962032041657096,42.55627791563276,"[15.12, 24.03, 29.82, 31.72, 34.8, 39.37, 43.19, 48.87, 51.98, 55.29, 64.51, 80.07, 93.43]","[0.         0.         0.         0.36170213 0.67021277 1.
 0.93617021 0.65957447 0.4893617  0.13829787 0.0106383  0.0106383
 0.0106383 ]"
43,DPPDTT2,114000.0,38000.0,3.0,,,0,0,1.0,0,0.0,20,0.15,298.0,,,,storage,40,298.0,,,,40.0,298.0,,,,,,oDCB,1.0,,,,,,,,46.78,1.0,6695.11,0.5,,,,,,,,,,,,,,,,,,,,,,,,,,,,,,,,,,,,,,,,,,,rod-like/ribbon-like,,,,https://doi.org/10.1021/acs.macromol.0c01646,63.0,106.68096772648238,1913.1805795764315,"[3.43, 4.918, 7.051, 10.108, 14.492, 21.351, 25.23, 26.48, 26.885, 29.974, 31.789, 38.787, 41.135, 43.78, 52.573, 77.0, 110.393, 158.268, 226.9, 325.303, 466.395, 668.663, 958.61, 1374.304, 1970.328, 2824.804, 4097.279, 4901.682, 6091.49, 8623.346, 10780.813, 15508.485, 22234.534, 31875.952, 45699.664, 65518.185, 93929.264, 134665.588, 193066.296, 276786.272, 371665.556]","[0.00114811 0.00114811 0.         0.00114811 0.00114811 0.0206659
 0.05855339 0.25258324 0.51549943 0.81400689 1.         0.76693456
 0.52698048 0.29965557 0.00918485 0.00114811 0.00114811 0.
 0.00114811 0.00114811 0.         0.         0.         0.00114811
 0.00114811 0.00114811 0.0608496  0.25717566 0.43742824 0.34443169
 0.08495982 0.00114811 0.         0.00114811 0.00114811 0.00114811
 0.00229621 0.00114811 0.00114811 0.00229621 0.00229621]"
44,DPPDTT2,114000.0,38000.0,3.0,,,0,0,1.0,0,0.0,20,0.15,298.0,,,,storage,53,298.0,,,,53.0,298.0,,,,,,oDCB,1.0,,,,,,,,38.94,1.0,13219.41,0.545,,,,,,,,,,,,,,,,,,,,,,,,,,,,,,,,,,,,,,,,,,,rod-like/ribbon-like,,,,https://doi.org/10.1021/acs.macromol.0c01646,64.0,328.66042138311747,7750.523335486848,"[21.028, 36.875, 42.328, 46.862, 53.621, 57.285, 62.255, 65.532, 74.127, 106.282, 152.365, 218.439, 313.177, 448.999, 643.672, 922.88, 1323.055, 1896.893, 2719.724, 3898.768, 5589.969, 8013.866, 11497.725, 13991.713, 14336.552, 17356.307, 24043.205, 28617.524, 35955.24, 51824.684, 74298.575, 106525.484, 152690.14, 218913.008, 313874.307, 449946.107, 645186.848, 811356.199]","[0.03282532 0.03399766 0.32942556 0.64243845 1.         0.77960141
 0.47010551 0.20164127 0.003517   0.00586166 0.00468933 0.00468933
 0.00468933 0.00468933 0.003517   0.00468933 0.003517   0.00468933
 0.007034   0.003517   0.00586166 0.00468933 0.02344666 0.01875733
 0.26846424 0.50293083 0.46189918 0.21453693 0.007034   0.00468933
 0.00468933 0.00586166 0.         0.00117233 0.003517   0.
 0.00468933 0.003517  ]"
45,DPPDTT2,114000.0,38000.0,3.0,,,0,0,1.0,0,0.0,20,0.2,298.0,,,,storage,2,298.0,,,,2.0,298.0,,,,,,oDCB,1.0,,,,,,,,28.65,1.0,,,,,,,,,,,,,,,,,,,,,,,,,,,,,,,,,,,,,,,,,,,,,rod-like/ribbon-like,,,,https://doi.org/10.1021/acs.macromol.0c01646,65.0,29.80540803671857,30.656301075268825,"[9.6, 14.48, 18.31, 21.21, 26.05, 27.63, 30.17, 34.94, 38.16, 41.68, 45.52, 54.29, 66.68]",[0.04 0.   0.21 0.32 0.66 0.83 1.   0.68 0.5  0.27 0.08 0.04 0.02]
46,DPPDTT2,114000.0,38000.0,3.0,,,0,0,1.0,0,0.0,20,0.2,298.0,,,,storage,6,298.0,,,,6.0,298.0,,,,,,oDCB,1.0,,,,,,,,32.82,1.0,,,,,,,,,,,,,,,,,,,,,,,,,,,,,,,,,,,,,,,,,,,,,rod-like/ribbon-like,,,,https://doi.org/10.1021/acs.macromol.0c01646,66.0,30.623577128272903,31.13246492985972,"[10.18, 13.65, 17.78, 20.6, 23.16, 25.3, 26.83, 30.17, 31.07, 34.94, 38.16, 40.47, 44.2, 51.19, 68.66, 84.34]","[0.02 0.02 0.02 0.05 0.25 0.47 0.68 0.91 1.   0.71 0.47 0.29 0.08 0.02
 0.   0.  ]"
47,DPPDTT2,114000.0,38000.0,3.0,,,0,0,1.0,0,0.0,20,0.2,298.0,,,,storage,20,298.0,,,,20.0,298.0,,,,,,oDCB,1.0,,,,,,,,34.9,1.0,,,,,,,,,,,,,,,,,,,,,,,,,,,,,,,,,,,,,,,,,,,,,rod-like/ribbon-like,,,,https://doi.org/10.1021/acs.macromol.0c01646,67.0,34.45527938540612,36.305118110236215,"[9.6, 13.65, 20.0, 24.56, 28.45, 32.0, 45.52, 52.72, 66.68, 94.85, 134.93]","[0.03061224 0.01020408 0.06122449 0.56122449 0.84693878 1.
 0.81632653 0.45918367 0.05102041 0.05102041 0.        ]"
48,DPPDTT2,114000.0,38000.0,3.0,,,0,0,1.0,0,0.0,20,0.2,298.0,,,,storage,30,298.0,,,,30.0,298.0,,,,,,oDCB,1.0,,,,,,,,41.63,1.0,,,,,,,,,,,,,,,,,,,,,,,,,,,,,,,,,,,,,,,,,,,,,rod-like/ribbon-like,,,,https://doi.org/10.1021/acs.macromol.0c01646,68.0,45.493368069433025,45.97677506775068,"[13.65, 21.84, 30.17, 35.99, 41.68, 44.2, 49.71, 52.72, 59.29, 64.75, 79.53, 94.85]","[0.         0.         0.0326087  0.52173913 0.81521739 1.
 0.79347826 0.55434783 0.25       0.0326087  0.01086957 0.        ]"
49,DPPDTT2,114000.0,38000.0,3.0,,,0,0,1.0,0,0.0,20,0.2,298.0,,,,storage,40,298.0,,,,40.0,298.0,,,,,,oDCB,1.0,,,,,,,,61.71,1.0,84784.13,0.33,,,,,,,,,,,,,,,,,,,,,,,,,,,,,,,,,,,,,,,,,,,rod-like/ribbon-like,,,,https://doi.org/10.1021/acs.macromol.0c01646,69.0,223.45676446833644,5500.349923867779,"[20.686, 30.717, 35.474, 39.119, 51.223, 52.176, 67.768, 70.767, 82.727, 90.522, 97.359, 113.306, 159.588, 351.1, 699.326, 1275.075, 2372.867, 4917.829, 9401.016, 12678.526, 14620.486, 17301.083, 20349.739, 26900.186, 32308.135, 40701.242, 51235.245, 72560.911, 123457.992, 196929.081]","[0.05209302 0.04930233 0.22790698 0.41767442 0.66046512 0.77395349
 1.         0.78697674 0.60465116 0.4855814  0.34697674 0.16186047
 0.01209302 0.04744186 0.0055814  0.02883721 0.01302326 0.01767442
 0.01302326 0.00651163 0.12465116 0.22790698 0.32651163 0.32465116
 0.22139535 0.14325581 0.04744186 0.01023256 0.01023256 0.        ]"
50,DPPDTT2,114000.0,38000.0,3.0,,,0,0,1.0,0,0.0,20,0.2,298.0,,,,storage,53,298.0,,,,53.0,298.0,,,,,,oDCB,1.0,,,,,,,,53.39,0.62,82972.72,1,,,,,,,,,,,,,,,,,,,,,,,,,,,,,,,,,,,,,,,,,,,rod-like/ribbon-like,,,,https://doi.org/10.1021/acs.macromol.0c01646,70.0,1349.9887192966912,8143.905019383021,"[2.27, 6.698, 20.7, 23.094, 28.387, 34.159, 42.315, 70.141, 1399.504, 4226.433, 7453.112, 8624.11, 10187.132, 13405.182, 15126.563, 23738.57, 38407.46, 78511.824]","[0.01352758 0.01352758 0.01352758 0.33818939 0.60770031 0.33818939
 0.         0.01352758 0.01352758 0.01352758 0.1082206  0.54006243
 1.         0.50052029 0.17585848 0.02705515 0.0541103  0.04058273]"
51,DPPDTT2,114000.0,38000.0,3.0,,,0,0,1.0,0,0.0,20,0.1,298.0,,,,storage,6,298.0,,,,6.0,298.0,,,,,,oDCB,1.0,,,,,,,,34.78,1.0,,,,,,,,,,,,,,,,,,,,,,,,,,,,,,,,,,,,,,,,,,,,,rod-like/ribbon-like,,,,https://doi.org/10.1021/acs.macromol.0c01646,71.0,33.328060654989,34.47217910447761,"[14.49, 19.85, 23.23, 26.35, 30.84, 36.09, 46.42, 54.32, 67.7, 89.86, 111.99]","[0.0212766  0.0212766  0.29787234 0.63829787 1.         0.85106383
 0.45744681 0.23404255 0.04255319 0.         0.        ]"
52,DPPDTT2,114000.0,38000.0,3.0,,,0,0,1.0,0,0.0,20,0.1,298.0,,,,storage,20,298.0,,,,20.0,298.0,,,,,,oDCB,1.0,,,,,,,,38.45,1.0,,,,,,,,,,,,,,,,,,,,,,,,,,,,,,,,,,,,,,,,,,,,,rod-like/ribbon-like,,,,https://doi.org/10.1021/acs.macromol.0c01646,72.0,48.768961467547165,50.3504044117647,"[13.61, 17.51, 21.14, 27.19, 33.89, 38.43, 40.93, 44.98, 49.43, 54.32, 61.61, 69.87, 79.23, 92.73, 115.57, 144.04]","[0.01041667 0.         0.03125    0.0625     0.26041667 0.59375
 0.79166667 1.         0.91666667 0.77083333 0.54166667 0.38541667
 0.21875    0.04166667 0.03125    0.01041667]"
53,DPPDTT2,114000.0,38000.0,3.0,,,0,0,1.0,0,0.0,20,0.1,298.0,,,,storage,30,298.0,,,,30.0,298.0,,,,,,oDCB,1.0,,,,,,,,40.41,1.0,,,,,,,,,,,,,,,,,,,,,,,,,,,,,,,,,,,,,,,,,,,,,rod-like/ribbon-like,,,,https://doi.org/10.1021/acs.macromol.0c01646,73.0,42.93988236320626,44.30557109557109,"[14.49, 19.24, 24.74, 28.96, 36.09, 43.59, 49.43, 54.32, 57.85, 67.7, 87.07, 115.57]","[0.         0.         0.25263158 0.48421053 0.76842105 1.
 0.89473684 0.61052632 0.35789474 0.12631579 0.02105263 0.        ]"
54,DPPDTT2,114000.0,38000.0,3.0,,,0,0,1.0,0,0.0,20,0.1,298.0,,,,storage,40,298.0,,,,40.0,298.0,,,,,,oDCB,1.0,,,,,,,,41.14,1.0,,,,,,,,,,,,,,,,,,,,,,,,,,,,,,,,,,,,,,,,,,,,,rod-like/ribbon-like,,,,https://doi.org/10.1021/acs.macromol.0c01646,74.0,45.34714691750667,46.10433333333332,"[14.49, 20.49, 28.96, 37.24, 40.93, 44.98, 49.43, 56.06, 63.57, 74.4, 95.69, 127.01]","[0.         0.         0.15306122 0.54081633 0.79591837 1.
 0.76530612 0.46938776 0.20408163 0.03061224 0.02040816 0.        ]"
55,DPPDTT2,114000.0,38000.0,3.0,,,0,0,1.0,0,0.0,20,0.1,298.0,,,,storage,53,298.0,,,,53.0,298.0,,,,,,oDCB,1.0,,,,,,,,50.57,1.0,,,,,,,,,,,,,,,,,,,,,,,,,,,,,,,,,,,,,,,,,,,,,rod-like/ribbon-like,,,,https://doi.org/10.1021/acs.macromol.0c01646,75.0,50.906816237988025,51.59145739910313,"[24.82, 29.76, 34.63, 37.93, 42.81, 44.13, 46.89, 51.35, 57.96, 61.58, 65.43, 69.52, 71.66, 83.38, 106.25]","[0.02325581 0.02325581 0.02325581 0.1627907  0.46511628 0.74418605
 0.90697674 1.         0.8255814  0.54651163 0.29069767 0.1627907
 0.01162791 0.         0.        ]"
56,DPPDTT2,114000.0,38000.0,3.0,,,0,0,1.0,0,0.0,20,0.1,298.0,,,,storage,67,298.0,,,,67.0,298.0,,,,,,oDCB,1.0,,,,,,,,49.22,1.0,82972.72,0.28,,,,,,,,,,,,,,,,,,,,,,,,,,,,,,,,,,,,,,,,,,,rod-like/ribbon-like,,,,https://doi.org/10.1021/acs.macromol.0c01646,76.0,67.04352607516373,1803.892774150027,"[5.175, 10.449, 17.293, 20.842, 25.224, 26.992, 30.872, 36.169, 53.171, 64.739, 75.299, 115.507, 172.281, 350.841, 699.154, 1050.14, 1565.973, 3293.252, 6540.928, 12788.034, 24879.591, 45238.64, 96992.428, 174714.298]","[0.00106383 0.00744681 0.02659574 0.08085106 0.13085106 0.28617021
 0.64893617 1.         0.75319149 0.44148936 0.05212766 0.02659574
 0.00106383 0.00531915 0.02234043 0.0393617  0.19680851 0.16276596
 0.0106383  0.00744681 0.         0.00851064 0.00319149 0.02978723]"
57,DPPDTT2,114000.0,38000.0,3.0,,,0,0,1.0,0,0.0,20,0.05,298.0,,,,storage,6,298.0,,,,6.0,298.0,,,,,,oDCB,1.0,,,,,,,,29.51,1.0,,,,,,,,,,,,,,,,,,,,,,,,,,,,,,,,,,,,,,,,,,,,,rod-like/ribbon-like,,,,https://doi.org/10.1021/acs.macromol.0c01646,77.0,32.92414037386986,35.83066326530612,"[9.9, 11.77, 14.41, 16.74, 19.44, 21.27, 24.0, 28.76, 33.34, 37.31, 46.77, 60.07, 69.08, 84.32, 97.26, 129.89, 163.71]","[0.02 0.   0.02 0.19 0.36 0.47 0.64 0.89 1.   0.89 0.71 0.36 0.19 0.08
 0.02 0.02 0.02]"
58,DPPDTT2,114000.0,38000.0,3.0,,,0,0,1.0,0,0.0,20,0.05,298.0,,,,storage,20,298.0,,,,20.0,298.0,,,,,,oDCB,1.0,,,,,,,,42.49,1.0,,,,,,,,,,,,,,,,,,,,,,,,,,,,,,,,,,,,,,,,,,,,,rod-like/ribbon-like,,,,https://doi.org/10.1021/acs.macromol.0c01646,78.0,50.07559680706062,50.78555555555554,"[14.01, 17.65, 20.99, 28.04, 34.5, 41.56, 48.49, 52.69, 57.01, 61.81, 68.92, 79.47, 103.1, 145.83]","[0.0106383  0.         0.         0.         0.18085106 0.64893617
 1.         0.86170213 0.56382979 0.35106383 0.09574468 0.0106383
 0.0106383  0.        ]"
59,DPPDTT2,114000.0,38000.0,3.0,,,0,0,1.0,0,0.0,20,0.05,298.0,,,,storage,30,298.0,,,,30.0,298.0,,,,,,oDCB,1.0,,,,,,,,45.67,1.0,,,,,,,,,,,,,,,,,,,,,,,,,,,,,,,,,,,,,,,,,,,,,rod-like/ribbon-like,,,,https://doi.org/10.1021/acs.macromol.0c01646,79.0,51.48795795105187,52.90308068459658,"[15.73, 20.99, 28.86, 33.47, 37.78, 42.8, 49.89, 54.24, 58.84, 63.74, 69.08, 81.91, 103.1, 159.19]","[0.0326087  0.         0.         0.13043478 0.33695652 0.67391304
 1.         0.88043478 0.67391304 0.42391304 0.18478261 0.06521739
 0.01086957 0.0326087 ]"
60,DPPDTT2,114000.0,38000.0,3.0,,,0,0,1.0,0,0.0,20,0.05,298.0,,,,storage,40,298.0,,,,40.0,298.0,,,,,,oDCB,1.0,,,,,,,,49.47,1.0,,,,,,,,,,,,,,,,,,,,,,,,,,,,,,,,,,,,,,,,,,,,,rod-like/ribbon-like,,,,https://doi.org/10.1021/acs.macromol.0c01646,80.0,58.56813017427302,60.70267281105991,"[16.67, 28.06, 36.56, 41.38, 45.5, 51.4, 64.64, 74.43, 85.47, 106.42, 133.89, 173.62, 212.59]","[0.         0.         0.15217391 0.45652174 0.76086957 1.
 0.91304348 0.7826087  0.54347826 0.08695652 0.02173913 0.
 0.        ]"
61,DPPDTT2,114000.0,38000.0,3.0,,,0,0,1.0,0,0.0,20,0.05,298.0,,,,storage,53,298.0,,,,53.0,298.0,,,,,,oDCB,1.0,,,,,,,,51.8,1.0,,,,,,,,,,,,,,,,,,,,,,,,,,,,,,,,,,,,,,,,,,,,,rod-like/ribbon-like,,,,https://doi.org/10.1021/acs.macromol.0c01646,81.0,53.22337534740352,53.66530201342281,"[34.63, 40.3, 44.13, 46.89, 51.35, 57.96, 48.33, 59.75, 63.48, 67.44, 73.86, 83.38, 91.31]","[0.02247191 0.         0.38202247 0.6741573  1.         0.86516854
 0.79775281 0.6741573  0.39325843 0.16853933 0.02247191 0.01123596
 0.01123596]"
62,DPPDTT2,114000.0,38000.0,3.0,,,0,0,1.0,0,0.0,20,0.05,298.0,,,,storage,67,298.0,,,,67.0,298.0,,,,,,oDCB,1.0,,,,,,,,54.12,1.0,,,,,,,,,,,,,,,,,,,,,,,,,,,,,,,,,,,,,,,,,,,,,rod-like/ribbon-like,,,,https://doi.org/10.1021/acs.macromol.0c01646,82.0,68.10941787233372,71.47947935368045,"[24.98, 34.35, 42.42, 46.56, 51.15, 56.03, 74.97, 86.21, 95.91, 101.26, 113.01, 130.07, 173.47, 212.5, 267.71]","[0.01 0.01 0.31 0.53 0.78 0.94 1.   0.83 0.51 0.39 0.19 0.05 0.   0.02
 0.  ]"
63,DPPDTT2,114000.0,38000.0,3.0,,,0,0,1.0,0,0.0,20,0.15,323.0,,,,storage,70,298.0,,,,,,,,,298.0,70,oDCB,1.0,,,,,,,,22309.24,1.0,33.91,0.625,,,,,,,,,,,,,,,,,,,,,,,,,,,,,,,,,,,,,,,,,,,rod-like/ribbon-like,,,,https://doi.org/10.1021/acs.macromol.0c01646,83.0,2723.1240090810284,12097.660815558344,"[3.297, 8.282, 18.973, 21.503, 24.406, 28.347, 33.018, 104.262, 1509.211, 5232.991, 13144.679, 13547.994, 14003.932, 15157.41, 17528.712, 20329.421, 21503.047, 22842.835, 33017.942]","[0.03421634 0.03421634 0.03421634 0.34547461 0.6214128  0.34547461
 0.         0.03421634 0.         0.         0.         0.37969095
 0.68984547 1.         0.82781457 0.58609272 0.34547461 0.
 0.        ]"
64,DPPDTT2,114000.0,38000.0,3.0,,,0,0,1.0,0,0.0,20,0.15,333.0,,,,storage,70,298.0,,,,,,,,,298.0,70,oDCB,1.0,,,,,,,,10722.67,1.0,19.07,0.75,,,,,,,,,,,,,,,,,,,,,,,,,,,,,,,,,,,,,,,,,,,rod-like/ribbon-like,,,,https://doi.org/10.1021/acs.macromol.0c01646,84.0,1368.430024403413,6171.731472095151,"[1.987, 4.99, 10.918, 12.303, 14.622, 16.335, 18.145, 65.785, 65.785, 434.635, 1814.471, 5737.861, 6219.422, 6760.83, 7328.245, 7954.722, 9159.568, 10638.368, 11236.343, 11867.931, 13783.992, 28798.84]","[0.06616862 0.06616862 0.06616862 0.50053362 0.76734258 0.33297759
 0.03308431 0.06616862 0.06616862 0.06616862 0.03308431 0.03308431
 0.29989328 0.50053362 0.76734258 1.         0.93383138 0.66702241
 0.46638207 0.26680896 0.         0.        ]"
65,DPPDTT2,114000.0,38000.0,3.0,,,0,0,1.0,0,0.0,20,0.15,343.0,,,,storage,70,298.0,,,,,,,,,298.0,70,oDCB,1.0,,,,,,,,22.31,1.0,23507.81,0.52,3107.59,0.276,,,,,,,,,,,,,,,,,,,,,,,,,,,,,,,,,,,,,,,,,rod-like/ribbon-like,,,,https://doi.org/10.1021/acs.macromol.0c01646,85.0,476.84762955694055,8287.734492021274,"[4.283, 6.105, 8.701, 12.628, 13.534, 15.429, 15.95, 19.166, 19.564, 23.427, 32.595, 46.463, 66.219, 94.385, 134.525, 191.735, 273.275, 389.493, 555.135, 791.22, 1127.646, 1624.917, 2264.203, 2629.82, 3250.235, 4653.646, 6626.543, 9351.251, 10992.901, 13195.581, 15483.066, 18756.817, 22877.461, 26880.856, 32140.462, 38722.979, 45278.994, 55589.403, 76730.244]","[0.05720572 0.0550055  0.05280528 0.07590759 0.44884488 0.79537954
 1.         0.68206821 0.37843784 0.06820682 0.04730473 0.04290429
 0.04180418 0.03850385 0.03630363 0.03410341 0.03190319 0.03080308
 0.02860286 0.02640264 0.02530253 0.05170517 0.2530253  0.21342134
 0.10891089 0.01540154 0.03190319 0.22772277 0.34213421 0.42464246
 0.49174917 0.47634763 0.42024202 0.36413641 0.2530253  0.15071507
 0.03080308 0.00550055 0.        ]"
66,DPPDTT2,114000.0,38000.0,3.0,,,0,0,1.0,0,0.0,20,0.15,348.0,,,,storage,70,298.0,,,,,,,,,298.0,70,oDCB,1.0,,,,,,,,21.54,1.0,5064.6,0.635,,,,,,,,,,,,,,,,,,,,,,,,,,,,,,,,,,,,,,,,,,,rod-like/ribbon-like,,,,https://doi.org/10.1021/acs.macromol.0c01646,86.0,522.7548573093676,8425.765792588336,"[5.353, 7.639, 11.297, 15.641, 19.195, 21.345, 28.052, 34.914, 36.422, 40.748, 57.543, 78.275, 116.031, 175.415, 240.886, 363.375, 501.624, 734.986, 1051.39, 1478.478, 2162.984, 2987.57, 3991.269, 4819.015, 5872.322, 7304.189, 9748.201, 14676.079, 20026.988, 29169.37, 41642.98, 59256.63, 89145.799, 125710.796]","[0.05442177 0.08276644 0.04875283 0.10090703 0.31972789 0.68027211
 1.         0.86507937 0.5430839  0.15306122 0.04875283 0.02947846
 0.         0.03854875 0.03968254 0.03061224 0.03854875 0.02040816
 0.02380952 0.0430839  0.02380952 0.01247166 0.03854875 0.39342404
 0.56349206 0.60997732 0.56349206 0.44104308 0.35827664 0.27664399
 0.18027211 0.14852608 0.07029478 0.0521542 ]"
67,DPPDTT2,114000.0,38000.0,3.0,,,0,0,1.0,0,0.0,20,0.15,353.0,,,,storage,70,298.0,,,,,,,,,298.0,70,oDCB,1.0,,,,,,,,7833.2,1.0,15.47,0.605,,,,,,,,,,,,,,,,,,,,,,,,,,,,,,,,,,,,,,,,,,,rod-like/ribbon-like,,,,https://doi.org/10.1021/acs.macromol.0c01646,87.0,913.597680578674,4479.973848778166,"[2.663, 3.876, 5.514, 7.669, 10.543, 11.416, 13.085, 14.525, 17.936, 25.562, 37.655, 55.364, 78.459, 116.915, 165.592, 234.4, 340.678, 473.404, 689.947, 953.613, 1389.05, 1978.24, 2894.646, 4282.191, 5267.544, 5417.33, 5560.446, 6257.259, 6795.894, 7647.527, 8077.71, 8724.151, 10223.157, 14493.649, 21598.831, 30295.396, 40591.566]","[0.07249712 0.07825086 0.08285386 0.07364787 0.17951669 0.3716916
 0.5972382  0.34177215 0.06789413 0.06789413 0.04833142 0.07019563
 0.05178366 0.06214039 0.05638665 0.04833142 0.05638665 0.04602992
 0.04833142 0.03797468 0.02991945 0.04372842 0.0310702  0.0575374
 0.10471807 0.52704258 0.77330265 1.         0.81472957 0.65822785
 0.42232451 0.21634062 0.04487917 0.01841197 0.02761795 0.02301496
 0.        ]"
68,DPPDTT2,114000.0,38000.0,3.0,,,0,0,1.0,0,0.0,20,0.15,356.0,,,,storage,70,298.0,,,,,,,,,298.0,70,oDCB,1.0,,,,,,,,7971.04,1.0,22.7,0.756,,,,,,,,,,,,,,,,,,,,,,,,,,,,,,,,,,,,,,,,,,,rod-like/ribbon-like,,,,https://doi.org/10.1021/acs.macromol.0c01646,88.0,1292.2488727530338,5971.895662897663,"[1.445, 4.571, 16.596, 19.953, 22.909, 26.303, 28.84, 28.84, 45.709, 120.226, 1148.154, 5754.399, 6309.573, 6606.934, 7244.36, 8317.638, 9549.926, 10471.285, 10964.782, 12022.644, 15135.612, 25118.864]","[0.03672986 0.03672986 0.         0.37085308 0.77725118 0.51895735
 0.22274882 0.         0.         0.         0.         0.
 0.03672986 0.48104265 0.77725118 1.         0.92535545 0.62914692
 0.33293839 0.03672986 0.         0.        ]"
69,DPPDTT2,114000.0,38000.0,3.0,,,0,0,1.0,0,0.0,20,0.15,360.0,,,,storage,70,298.0,,,,,,,,,298.0,70,oDCB,1.0,,,,,,,,16.02,1.0,2898.15,0.34,,,,,,,,,,,,,,,,,,,,,,,,,,,,,,,,,,,,,,,,,,,rod-like/ribbon-like,,,,https://doi.org/10.1021/acs.macromol.0c01646,89.0,35.647455032855206,499.6369902173913,"[5.552, 7.912, 10.0, 10.826, 12.441, 12.578, 13.489, 15.323, 17.81, 18.314, 19.975, 24.663, 34.815, 49.615, 70.712, 99.801, 143.627, 204.695, 291.692, 415.761, 596.309, 844.24, 1203.44, 1713.49, 2432.637, 3456.88, 4954.127, 7074.316, 10084.115, 14371.45, 18596.666]","[0.05340909 0.05       0.05       0.13522727 0.44090909 0.67272727
 0.90795455 1.         0.80909091 0.59545455 0.28863636 0.04886364
 0.03863636 0.04090909 0.03636364 0.03863636 0.03181818 0.02840909
 0.03409091 0.025      0.02727273 0.03636364 0.02159091 0.07727273
 0.3125     0.29090909 0.14431818 0.02159091 0.00795455 0.00681818
 0.        ]"
70,DPPDTT2,114000.0,38000.0,3.0,,,0,0,1.0,0,0.0,20,0.15,360.0,,,,heating,70,298.0,,,,0.167,360.0,,,,298.0,70,oDCB,1.0,,,,,,,,22.31,1.0,,,,,,,,,,,,,,,,,,,,,,,,,,,,,,,,,,,,,,,,,,,,,rod-like/ribbon-like,,,,https://doi.org/10.1021/acs.macromol.0c01646,,22.31,22.31,,
71,PBTTT_C14_1,24000.0,14000.0,1.72,,,1,0,0.0,0,1.0,,5.0,373.0,,,,,,,,,,,,,,,,,oDCB,1.0,,,,,,,,,,,,,,,,,5.1,,,,,,,,,,,,,,4.2,,,,,,,,,,,,19.3,,,,,,,,,,,Polymer Excluded Volume,,,,https://doi.org/10.1021/acs.macromol.2c00143,,,,,
