Repository: ddomlab/Model-Generalizability-and-Uncertainty-for-Predicting-Conjugated-Polymer-Solution-Conformation

This repository contains the data, preprocessing workflows, and machine learning pipelines developed for the paper:<br>
"**Robust Learning from Literature Data: Model Generalizability and Uncertainty for Predicting Conjugated Polymer Solution Conformation**"

## Overview
The repository is set-up to make the results easy to reproduce. If you get stuck or like to learn more, please feel free to open an issue.

##  Repository Structure

```bash
code_/                       
├── cleaning/                
│   └── generate_clean_dataset.py             # Main script to clean and prepare dataset
├── notebooks/
│   ├── Image_2structure_Molscribe_Decimer_V2.ipynb       # Image-to-structure using OCSR

File: datasets/cleaned_datasets/cleaned_data_wo_block_cp.csv (part 2 of 9)
e (K),Stirring /heating time(min),Sonication time (min),Sonication/Stirring/heating Temperature (K),storage temperature (K),Storage time (hour),Solvent(s),Deuterated solvent,Solid additive,Solid additive quantity (mg/ml),Solvent solubility parameter (Hansen),Polymer solubility parameter ,Polymer solubility parameter 𝛿d [MPa1/2],Polymer solubility parameter  𝛿p [MPa1/2],Polymer solubility parameter 𝛿h [MPa1/2],Rh1 (nm),I1 (Normalized 1-0),Rh2 (nm),I2 (Normalized 1-0),Rh3 (nm),I3 (Normalized 1-0),Rh4 (nm),I4 (Normalized 1-0),Rh deviation (nm) ±,Rg1 (nm),Rg2 (nm),Rg 1deviation (nm) ±,"Rcs,g (crossectional radius) (nm)","Rcs,g (crossectional radius) (nm) ±","Rt,g (radius of gyration) (nm)",Ree (chain end-to-end distance) (nm),Ree deviation (nm) ±,A2 (mol dm3/g^2),df,α1 ,q1 range (A-1),α2 ,q2 range (A-1),Lp (nm),Lp deviation (nm) ±,Lc (nm),Lc deviation (nm) ±,ξs (characteristic length scale) (nm),ξs deviation (nm) ±,ξd (mesh size of the dynamic network) (nm),ξd deviation (nm) ±,R disk (nm),R cylinder (nm),R deviation (nm) ±,R core cylinder (nm),L cylinder (nm),L deviation (nm) ±,t (thinkness) (nm),t (thinkness) (nm) ±,A parallelepiped (thickness)(nm),A deviation (nm) ±,B parallelepiped (width)(nm),B deviation (nm) ±,C parallelepiped (length)(nm),C deviation (nm) ±,Light scattering model,SANS/SAXS model,Expected Conformation,Additional notes 1,Additional notes 2,Doi,matched index,Rh (IW avg log),intensity weighted average Rh (nm),derived Rh (nm),normalized intensity (0-1) corrected
72,PBTTT_C14_2,48500.0,21100.0,2.3,,,1,0,0.0,0,1.0,,10.0,373.0,,,,,,,,,,,,,,,,,oDCB,1.0,,,,,,,,,,,,,,,,,5.6,,,,,,,,,,,,,,4.3,,,,,,,,,,,,19.8,,,,,,,,,,,Polymer Excluded Volume,,,,https://doi.org/10.1021/acs.macromol.2c00143,,,,,
73,PBTTT_C14_3,48400.0,22600.0,2.14,,,1,0,0.0,0,1.0,,8.0,373.0,,,,,,,,,,,,,,,,,oDCB,1.0,,,,,,,,,,,,,,,,,5.6,,,,,,,,,,,,,,4.3,,,,,,,,,,,,20.3,,,,,,,,,,,Polymer Excluded Volume,,,,https://doi.org/10.1021/acs.macromol.2c00143,,,,,
74,PBTTT_C14_4,63400.0,39300.0,1.61,,,1,0,0.0,0,1.0,,4.5,373.0,,,,,,,,,,,,,,,,,oDCB,1.0,,,,,,,,,,,,,,,,,7.5,,,,,,,,,,1.0,,,,4.4,,,,,,,,,,,,35.5,,,,,,,,,,,Polymer Excluded Volume,,,,https://doi.org/10.1021/acs.macromol.2c00143,,,,,
75,PBTTT_C14_4,63400.0,39300.0,1.61,,,1,0,0.0,0,1.0,,4.5,373.0,,,,,,,,,,,,,,,,,oDCB,1.0,,,,,,,,,,,,,,,,,7.5,,,,,,,,,,1.0,,,,4.3,,,,,,,,,1.1,,,40.0,,,,,,,,,,,Flexible Cylinder,,,,https://doi.org/10.1021/acs.macromol.2c00143,,,,,
76,P3HT_a,34800.0,19800.0,1.75,,,1,0,0.0,0,1.0,,5.0,373.0,,,,,,,,,,,,,,,,,oDCB,1.0,,,,,,,,,,,,,,,,,6.4,,,,,,,,,,,,,,3.0,,,,,,,,,,,,33.9,,,,,,,,,,,Polymer Excluded Volume,,,,https://doi.org/10.1021/acs.macromol.2c00143,,,,,
77,P3HT_b,88600.0,39900.0,2.22,,,1,0,0.0,0,1.0,,5.0,373.0,,,,,,,,,,,,,,,,,oDCB,1.0,,,,,,,,,,,,,,,,,9.2,,,,,,,,,,,,,,3.0,,,,,,,,,,,,59.0,,,,,,,,,,,Polymer Excluded Volume,,,,https://doi.org/10.1021/acs.macromol.2c00143,,,,,
78,PF8,56000.0,33700.0,1.661721068,,,0,0,0.0,0,1.0,,10.0,313.0,,,,,,,,,,,,,,,,,THF,0.0,,,,,,,,,,,,,,,,,0.795,,0.062,,,,,,,,,,,,8.55,1.05,,,,,,,,,,,,,,,,,,,,,wormlike chain,,,,,https://doi.org/10.1002/(SICI)1521-4044(199808)49:8%3C439::AID-APOL439%3E3.0.CO;2-A,,,,,
79,PCPDTPT-nC16,46000.0,23000.0,2.0,,30,1,0,0.0,0,0.0,,2.0,,,,,,,,,,,,,,,,,,CB,1.0,,,,,,,,,,,,,,,,,,,,,,,,,,,,,,,6.1,,,,,,,,,,,,,,,,,,,,,,,WCL,,,,https://doi.org/10.1021/acs.macromol.1c02229,,,,,
80,PCPDTPT-HD,29770.0,22900.0,1.3,,30,1,0,0.0,0,0.0,,2.0,,,,,,,,,,,,,,,,,,CB,1.0,,,,,,,,,,,,,,,,,,,,,,,,,,,,,,,4.7299999999999995,,,,,,,,,,,,,,,,,,,,,,,WCL,,,,https://doi.org/10.1021/acs.macromol.1c02229,,,,,
81,PCPDTPT-ODD,47160.0,26200.0,1.8,,30,1,0,0.0,0,0.0,,2.0,,,,,,,,,,,,,,,,,,CB,1.0,,,,,,,,,,,,,,,,,,,,,,,,,,,,,,,5.49,,,,,,,,,,,,,,,,,,,,,,,WCL,,,,https://doi.org/10.1021/acs.macromol.1c02229,,,,,
82,PCPDTPT-ene-HD,45800.0,22900.0,2.0,,30,1,0,0.0,0,0.0,,2.0,,,,,,,,,,,,,,,,,,CB,1.0,,,,,,,,,,,,,,,,,,,,,,,,,,,,,,,7.659999999999999,,,,,,,,,,,,,,,,,,,,,,,WCL,,,,https://doi.org/10.1021/acs.macromol.1c02229,,,,,
83,PCPDTPT-ene-ODD,48240.0,26800.0,1.8,,30,1,0,0.0,0,0.0,,2.0,,,,,,,,,,,,,,,,,,CB,1.0,,,,,,,,,,,,,,,,,,,,,,,,,,,,,,,8.34,,,,,,,,,,,,,,,,,,,,,,,WCL,,,,https://doi.org/10.1021/acs.macromol.1c02229,,,,,
84,PCPDTFBT-C1-BO,32300.0,19000.0,1.7,,14,1,0,0.0,0,0.0,,2.0,,,,,,,,,,,,,,,,,,CB,1.0,,,,,,,,,,,,,,,,,,,,,,,,,,,,,,,6.7,,,,,,,,,,,,,,,,,,,,,,,WCL,,,,https://doi.org/10.1021/acs.macromol.1c02229,,,,,
85,PCPDTFBT-C3-BO,43700.0,23000.0,1.9,,16,1,0,0.0,0,0.0,,2.0,,,,,,,,,,,,,,,,,,CB,1.0,,,,,,,,,,,,,,,,,,,,,,,,,,,,,,,7.840000000000001,,,,,,,,,,,,,,,,,,,,,,,WCL,,,,https://doi.org/10.1021/acs.macromol.1c02229,,,,,
86,PCPDTFBT-C4-BO,39600.0,22000.0,1.8,,15,1,0,0.0,0,0.0,,2.0,,,,,,,,,,,,,,,,,,CB,1.0,,,,,,,,,,,,,,,,,,,,,,,,,,,,,,,8.64,,,,,,,,,,,,,,,,,,,,,,,WCL,,,,https://doi.org/10.1021/acs.macromol.1c02229,,,,,
87,PCPDTFBT-C5-BO,60900.0,29000.0,2.1,,19,1,0,0.0,0,0.0,,2.0,,,,,,,,,,,,,,,,,,CB,1.0,,,,,,,,,,,,,,,,,,,,,,,,,,,,,,,11.4,,,,,,,,,,,,,,,,,,,,,,,WCL,,,,https://doi.org/10.1021/acs.macromol.1c02229,,,,,
88,PCPDTFBT-C11-BO,191900.0,101000.0,1.9,,53,1,0,0.0,0,0.0,,2.0,,,,,,,,,,,,,,,,,,CB,1.0,,,,,,,,,,,,,,,,,,,,,,,,,,,,,,,29.1,,,,,,,,,,,,,,,,,,,,,,,WCL,,,,https://doi.org/10.1021/acs.macromol.1c02229,,,,,
89,PIDTFBT-C11-BO,48000.0,24000.0,2.0,,7,1,0,0.0,0,0.0,,2.0,,,,,,,,,,,,,,,,,,CB,1.0,,,,,,,,,,,,,,,,,,,,,,,,,,,,,,,25.4,,,,,,,,,,,,,,,,,,,,,,,WCL,,,,https://doi.org/10.1021/acs.macromol.1c02229,,,,,
90,PIDTBT-nC16,148350.0,64500.0,2.3,,50,1,0,0.0,0,0.0,,2.0,,,,,,,,,,,,,,,,,,CB,1.0,,,,,,,,,,,,,,,,,,,,,,,,,,,,,,,131.0,,,,,,,,,,,,,,,,,,,,,,,WCL,,,,https://doi.org/10.1021/acs.macromol.1c02229,,,,,
91,PIDTBT-nC16,148350.0,64500.0,2.3,,50,1,0,0.0,0,0.0,,2.0,,,,,,,,,,,,,,,,,,CF,1.0,,,,,,,,,,,,,,,,,,,,,,,,,,,,,,,134.0,,,,,,,,,,,,,,,,,,,,,,,WCL,,,,https://doi.org/10.1021/acs.macromol.1c02229,,,,,
92,PIDTCPDT-C11-BO,18200.0,14000.0,1.3,,6,1,0,0.0,0,0.0,,2.0,,,,,,,,,,,,,,,,,,CB,1.0,,,,,,,,,,,,,,,,,,,,,,,,,,,,,,,23.6,,,,,,,,,,,,,,,,,,,,,,,WCL,,,,https://doi.org/10.1021/acs.macromol.1c02229,,,,,
93,PDPPPyT-ODD,99200.0,62000.0,1.6,,61,1,0,0.0,0,0.0,,2.0,,,,,,,,,,,,,,,,,,CB,1.0,,,,,,,,,,,,,,,,,,,,,,,,,,,,,,,8.459999999999999,,,,,,,,,,,,,,,,,,,,,,,WCL,,,,https://doi.org/10.1021/acs.macromol.1c02229,,,,,
94,P(NDI2OD-T2),134400.0,48000.0,2.8,,,1,0,0.0,0,0.0,,5.0,398.0,,,,,,,,,,,,,,,,,DCB,1.0,,,,,,,,,,,,,,,,,,,,,,,,,,,1.0,,,,5.1,,46.8,,,,,,,1.4,,,37.4,,,,,,,,,,,Worm-like,,,,https://doi.org/10.1126/sciadv.abe5280,,,,,
95,NN1,325380.0,87000.0,3.74,,,1,0,1.0,0,0.0,,5.0,398.0,,,,,,,,,,,,,,,,,DCB,1.0,,,,,,,,,,,,,,,,,,,,,,,,,,,1.0,,,,17.3,,17.3,,,,,,,1.48,,,14.8,,,,,,,,,,,Cylinder,,,,https://doi.org/10.1126/sciadv.abe5280,,,,,
96,NN1,325380.0,87000.0,3.74,,,0,0,1.0,0,0.0,,0.1,293.0,,,,,,,,,,,,,,,,,TCB,0.0,,,,,,,,541.99,1.0,4624.07,0.93,128.34,0.21,,,,,,,,,,,,,,,,,,,,,,,,,,,,,,,,,,,,,,,,,,,,,https://doi.org/10.1126/sciadv.abe5280,128.0,815.523739505941,1518.549827027027,"[49.878, 71.991, 80.194, 102.912, 133.464, 173.055, 185.592, 197.238, 253.895, 297.746, 361.302, 442.906, 546.703, 604.808, 761.2, 873.737, 1014.639, 1298.765, 1829.147, 2209.529, 2520.571, 2685.064, 3220.542, 3469.574, 3881.803, 4135.13, 4506.98]","[0.         0.03092784 0.10309278 0.17525773 0.17525773 0.17525773
 0.13402062 0.21649485 0.41237113 0.67010309 0.86597938 1.
 0.90721649 0.68041237 0.41237113 0.2371134  0.07216495 0.02061856
 0.02061856 0.02061856 0.10309278 0.27835052 0.48453608 0.64948454
 0.90721649 0.57731959 0.20618557]"
97,NN1,325380.0,87000.0,3.74,,,0,0,1.0,0,0.0,,0.1,363.0,,,,,,,,,,,,,,,,,TCB,0.0,,,,,,,,118.55,1.0,10.0,0.095,,,,,,,,,,,,,,,,,,,,,,,,,,,,,,,,,,,,,,,,,,,,,,,https://doi.org/10.1126/sciadv.abe5280,129.0,99.98237101458804,106.75872061068702,"[4.647, 6.403, 7.771, 8.725, 10.261, 16.84, 28.313, 65.478, 72.687, 80.985, 82.995, 90.262, 95.335, 110.027, 119.616, 127.053, 132.089, 133.634, 144.728, 148.618, 155.128, 176.516, 242.843]","[0.         0.02333333 0.09       0.05666667 0.01333333 0.00666667
 0.00666667 0.00666667 0.14666667 0.34       0.52       0.70333333
 0.81       1.         0.84333333 0.69666667 0.57666667 0.41
 0.2        0.07666667 0.01333333 0.00333333 0.00666667]"
98,NN2,611240.0,148000.0,4.13,,,1,0,0.0,0,0.0,,5.0,398.0,,,,,,,,,,,,,,,,,DCB,1.0,,,,,,,,,,,,,,,,,,,,,,,,,,,1.0,,,,30.9,,30.9,,,,,,,1.65,,,26.9,,,,,,,,,,,Cylinder,,,,https://doi.org/10.1126/sciadv.abe5280,,,,,
99,AN2,504900.0,165000.0,3.06,,,1,0,0.0,0,0.0,,5.0,398.0,,,,,,,,,,,,,,,,,DCB,1.0,,,,,,,,,,,,,,,,,,,,,,,,,,,1.0,,,,39.2,,39.2,,,,,,,1.65,,,32.1,,,,,,,,,,,Cylinder,,,,https://doi.org/10.1126/sciadv.abe5280,,,,,
100,PF2-6,253000.0,209090.9091,1.21,,,0,0,1.0,0,1.0,,,293.0,,,,,,,,,,,,,,,,,Tol,0.0,,,,,,,,,,,,,,,,,,,,,,,,,,,,,,,7.0,,490.0,,,,,,,,,,,,,,,,,,,,stretched exponential,,,Consider density of .885 for the toluen,,https://doi.org/10.1007/s00396-004-1116-1,,,,,
101,PF2-6,89000.0,54601.22699,1.63,,,0,0,1.0,0,1.0,,,293.0,,,,,,,,,,,,,,,,,Tol,0.0,,,,,,,,,,,,,,,,,,,,,,,,,,,,,,,7.0,,171.0,,,,,,,,,,,,,,,,,,,,stretched exponential,,,,,https://doi.org/10.1007/s00396-004-1116-1,,,,,
102,TEHIF,64000.0,46376.81159,1.38,,,0,0,1.0,0,1.0,,,293.0,,,,,,,,,,,,,,,,,Tol,0.0,,,,,,,,,,,,,,,,,,,,,,,,,,,,,,,8.0,,106.0,,,,,,,,,,,,,,,,,,,,stretched exponential,,,,,https://doi.org/10.1007/s00396-004-1116-1,,,,,
103,PLPP,241000.0,132417.5824,1.82,,,0,0,1.0,0,1.0,,,293.0,,,,,,,,,,,,,,,,,Tol,0.0,,,,,,,,,,,,,,,,,,,,,,,,,,,,,,,25.0,,293.0,,,,,,,,,,,,,,,,,,,,stretched exponential,,,,,https://doi.org/10.1007/s00396-004-1116-1,,,,,
104,MEH-PPV,1000000.0,200000.0,5.0,,,0,0,1.0,1,0.0,90,9.0,333.0,,,,,,,,,,0.5,333.0,,600,333,,,62.5:37.5 vol% CB-nC9,0.0,,,,,,,,6052.22,1.0,312.38,0.185,,,,,,,,,,,,,,,,,,,,,,,,,,,,,,,,,,,,,,,,,,CONTIN,randomly oriented cylinders,,number-average molecular weight 150000−250000 g/mol,"The sample solution was sonicated 10 h per day at 60 °C for 4 days and stored in a dark, auto dry box at room temperature. As shown in Figure 1, the MEH-PPV sample solution could be brought to the gel state via aging at 30 °C, and the gel structure may be largely disintegrated by heating back to 60 °C. The freshly prepared, heated solution was allowed to equilibrate for at least 2 h at 60 °C to minimize the effect of prior sonication/MEH-PPV solution during stepwise cooling from 60 to 40 °C to unveil the aggregate properties as well as their structural development toward the gel state at 30 °C",https://doi.org/10.1021/acs.jpcb.5b00575,136.0,2423.1524740418477,5372.868933199195,"[2.146, 2.932, 4.004, 5.382, 7.12, 9.415, 12.258, 15.965, 21.786, 29.732, 37.541, 50.456, 67.814, 89.746, 117.074, 155.227, 199.554, 281.407, 372.333, 492.125, 650.834, 888.441, 1158.306, 1534.707, 2005.293, 2756.519, 3575.505, 4932.684, 6641.136, 7154.969, 8305.944, 9499.862, 10993.534, 11668.08, 13950.366, 19247.837, 25440.48, 34704.127, 47357.436, 58879.444]","[0.05109489 0.06751825 0.07664234 0.08211679 0.07846715 0.06386861
 0.04927007 0.0419708  0.03467153 0.0310219  0.02737226 0.02919708
 0.02919708 0.03467153 0.06569343 0.11313869 0.16605839 0.20072993
 0.19890511 0.17335766 0.16058394 0.16240876 0.18065693 0.21167883
 0.2810219  0.44525547 0.7080292  0.9580292  1.         0.92335766
 0.77189781 0.63868613 0.41423358 0.35218978 0.16240876 0.04927007
 0.02372263 0.00912409 0.00182482 0.        ]"
105,MEH-PPV,1000000.0,200000.0,5.0,,,0,0,1.0,1,0.0,60,9.0,333.0,,,,,,,,,,0.5,333.0,,600,333,,,62.5:37.5 vol% CB-nC9,0.0,,,,,,,,6202.31,1.0,283.22,0.08,,,,,,,,,,,,,,,,,,,,,,,,,,,,,,,,,,,,,,,,,,CONTIN,randomly oriented cylinders,,number-average molecular weight 150 000−250 000 g/mol,"The sample solution was sonicated 10 h per day at 60 °C for 4 days and stored in a dark, auto dry box at room temperature. As shown in Figure 1, the MEH-PPV sample solution could be brought to the gel state via aging at 30 °C, and the gel structure may be largely disintegrated by heating back to 60 °C. The freshly prepared, heated solution was allowed to equilibrate for at least 2 h at 60 °C to minimize the effect of prior sonication/MEH-PPV solution during stepwise cooling from 60 to 40 °C to unveil the aggregate properties as well as their structural development toward the gel state at 30 °C",https://doi.org/10.1021/acs.jpcb.5b00575,137.0,4183.706117613435,6307.661255753425,"[2.248, 3.069, 3.999, 5.459, 7.223, 9.117, 12.063, 16.984, 22.474, 30.676, 43.87, 58.031, 79.227, 116.979, 159.983, 211.971, 285.122, 371.039, 490.015, 647.819, 884.223, 1152.405, 1550.464, 2027.294, 2380.337, 2751.723, 3139.6, 3646.764, 3963.734, 4306.254, 4909.263, 6520.443, 7561.441, 8646.334, 9282.929, 10129.684, 10566.87, 11371.235, 12591.3, 13763.778, 14598.13, 16490.404, 19214.351, 25422.768, 35244.074, 44516.176, 60761.114, 82972.709]","[0.03102962 0.03244006 0.03526093 0.03667137 0.03526093 0.02679831
 0.02538787 0.022567   0.022567   0.022567   0.02115656 0.01551481
 0.01833568 0.03244006 0.06629055 0.09026798 0.10578279 0.08603667
 0.05218618 0.03667137 0.03526093 0.04231312 0.06205924 0.12834979
 0.21861777 0.30888575 0.44287729 0.61918195 0.71932299 0.81241185
 0.93229901 1.         0.86459803 0.7574048  0.63469676 0.52468265
 0.44428773 0.36389281 0.23836389 0.15937941 0.09873061 0.05218618
 0.00282087 0.00141044 0.         0.00423131 0.00282087 0.00987306]"
106,MEH-PPV,1000000.0,200000.0,5.0,,,0,0,1.0,1,0.0,40,9.0,333.0,,,,,,,,,,0.5,333.0,,600,333,,,62.5:37.5 vol% CB-nC9,0.0,,,,,,,,4737.31,1.0,,,,,,,,,,,,,,,,,,,,,,,,,,,,,,,,,,,,,,,,,,,,CONTIN,randomly oriented cylinders,,number-average molecular weight 150 000−250 000 g/mol,"The sample solution was sonicated 10 h per day at 60 °C for 4 days and stored in a dark, auto dry box at room temperature. As shown in Figure 1, the MEH-PPV sample solution could be brought to the gel state via aging at 30 °C, and the gel structure may be largely disintegrated by heating back to 60 °C. The freshly prepared, heated solution was allowed to equilibrate for at least 2 h at 60 °C to minimize the effect of prior sonication/MEH-PPV solution during stepwise cooling from 60 to 40 °C to unveil the aggregate properties as well as their structural development toward the gel state at 30 °C",https://doi.org/10.1021/acs.jpcb.5b00575,138.0,5019.906454936761,6132.914407470288,"[19.695, 30.792, 52.032, 78.728, 100.441, 134.137, 219.295, 444.17, 797.562, 1181.414, 1346.225, 1559.341, 1936.247, 2111.343, 2506.222, 2928.645, 3603.02, 4137.754, 4742.206, 5522.769, 7469.376, 8300.756, 9444.872, 10753.965, 11898.445, 13151.358, 15185.237, 17543.557, 19408.421, 26356.173]","[0.00294118 0.01323529 0.03088235 0.02941176 0.01617647 0.
 0.00294118 0.         0.01323529 0.07205882 0.12205882 0.17794118
 0.28676471 0.34852941 0.46323529 0.57647059 0.72352941 0.82205882
 0.90882353 1.         0.96764706 0.85735294 0.70147059 0.55
 0.41176471 0.26617647 0.10735294 0.04852941 0.00735294 0.        ]"
107,MEH-PPV,1000000.0,200000.0,5.0,,,0,0,1.0,1,0.0,30,9.0,333.0,,,,,,,,,,0.5,333.0,,600,333,,,62.5:37.5 vol% CB-nC9,0.0,,,,,,,,3201.25,1.0,,,,,,,,,,,,,,,,,,,,,,,,,,,,,,,,,,,,,,,,,,,,CONTIN,randomly oriented cylinders,,number-average molecular weight 150 000−250 000 g/mol,"The sample solution was sonicated 10 h per day at 60 °C for 4 days and stored in a dark, auto dry box at room temperature. As shown in Figure 1, the MEH-PPV sample solution could be brought to the gel state via aging at 30 °C, and the gel structure may be largely disintegrated by heating back to 60 °C. The freshly prepared, heated solution was allowed to equilibrate for at least 2 h at 60 °C to minimize the effect of prior sonication/MEH-PPV solution during stepwise cooling from 60 to 40 °C to unveil the aggregate properties as well as their structural development toward the gel state at 30 °C",https://doi.org/10.1021/acs.jpcb.5b00575,139.0,3769.217544648552,4556.960557702083,"[336.823, 623.031, 878.665, 1051.986, 1199.96, 1358.896, 1645.226, 1940.842, 2248.598, 2712.273, 3162.992, 4051.791, 5271.823, 6227.5, 6911.285, 7925.371, 8661.598, 9811.054, 11447.891, 12804.215, 14587.155, 20637.489, 26772.941]","[0.         0.00597907 0.04633782 0.1180867  0.17638266 0.28550075
 0.43049327 0.60687593 0.76532138 0.88639761 0.98654709 1.
 0.8161435  0.70104634 0.5799701  0.47234679 0.35127055 0.26307922
 0.16890882 0.09865471 0.04783259 0.00896861 0.0044843 ]"
108,MEH-PPV,1000000.0,200000.0,5.0,,,0,0,1.0,1,0.0,90,9.0,323.0,,,,,,,,,,0.5,323.0,,600,333,,,62.5:37.5 vol% CB-nC9,0.0,,,,,,,,6170.53,1.0,572.88,0.1,,,,,,,,,,,,,,,,,,,,,,,,,,,,,,,,,,,,,,,,,,CONTIN,randomly oriented cylinders,,number-average molecular weight 150 000−250 000 g/mol,"The sample solution was sonicated 10 h per day at 60 °C for 4 days and stored in a dark, auto dry box at room temperature. As shown in Figure 1, the MEH-PPV sample solution could be brought to the gel state via aging at 30 °C, and the gel structure may be largely disintegrated by heating back to 60 °C. The freshly prepared, heated solution was allowed to equilibrate for at least 2 h at 60 °C to minimize the effect of prior sonication/MEH-PPV solution during stepwise cooling from 60 to 40 °C to unveil the aggregate properties as well as their structural development toward the gel state at 30 °C",https://doi.org/10.1021/acs.jpcb.5b00575,140.0,4037.2415091748426,6059.34612063032,"[4.037, 5.269, 7.322, 8.979, 12.29, 16.312, 21.969, 29.198, 38.782, 68.327, 90.075, 118.811, 159.247, 210.094, 279.711, 372.678, 492.619, 654.808, 868.66, 1142.737, 1620.15, 2025.202, 2726.582, 2924.923, 3705.135, 4385.359, 4996.435, 5615.597, 6736.985, 8750.878, 10203.094, 11244.936, 12686.39, 14801.861, 19538.497, 25729.288, 44763.969]","[0.018598   0.02002861 0.02145923 0.02718169 0.03719599 0.05436338
 0.06437768 0.06008584 0.04864092 0.00286123 0.         0.00429185
 0.00572246 0.01287554 0.03433476 0.06723891 0.10300429 0.10157368
 0.07153076 0.03719599 0.02718169 0.07725322 0.26323319 0.34763948
 0.58369099 0.77110157 0.91130186 0.95135908 1.         0.77968526
 0.52217454 0.40343348 0.27181688 0.14020029 0.03576538 0.01716738
 0.00286123]"
109,MEH-PPV,1000000.0,200000.0,5.0,,,0,0,1.0,1,0.0,60,9.0,323.0,,,,,,,,,,0.5,323.0,,600,333,,,62.5:37.5 vol% CB-nC9,0.0,,,,,,,,6247.39,1.0,304.7,0.07,,,,,,,,,,,,,,,,,,,,,,,,,,,,,,,,,,,,,,,,,,CONTIN,randomly oriented cylinders,,number-average molecular weight 150 000−250 000 g/mol,"The sample solution was sonicated 10 h per day at 60 °C for 4 days and stored in a dark, auto dry box at room temperature. As shown in Figure 1, the MEH-PPV sample solution could be brought to the gel state via aging at 30 °C, and the gel structure may be largely disintegrated by heating back to 60 °C. The freshly prepared, heated solution was allowed to equilibrate for at least 2 h at 60 °C to minimize the effect of prior sonication/MEH-PPV solution during stepwise cooling from 60 to 40 °C to unveil the aggregate properties as well as their structural development toward the gel state at 30 °C",https://doi.org/10.1021/acs.jpcb.5b00575,141.0,5872.802354698018,8739.926630270827,"[9.32, 12.39, 16.601, 21.888, 28.86, 38.677, 50.983, 81.64, 118.957, 159.501, 212.346, 280.208, 372.351, 490.636, 500.366, 656.9, 865.427, 1142.281, 1149.22, 2023.724, 2716.356, 3262.365, 3664.421, 4261.03, 4922.597, 5725.6, 6670.173, 8852.475, 11548.633, 13164.62, 15148.557, 17209.218, 19699.504, 21867.018, 25890.322, 30986.478, 33959.239, 39053.442, 46388.569]","[0.026534   0.02819237 0.02321725 0.02155887 0.0199005  0.0199005
 0.013267   0.02155887 0.03150912 0.04311774 0.06799337 0.07960199
 0.07296849 0.06135987 0.11774461 0.04477612 0.02985075 0.04643449
 0.00995025 0.08789386 0.22056385 0.40464345 0.49917081 0.68325041
 0.81426202 0.91044776 1.         0.97180763 0.79104478 0.68656716
 0.56384743 0.44941957 0.32835821 0.26036484 0.13598673 0.06301824
 0.02321725 0.00165837 0.        ]"
110,MEH-PPV,1000000.0,200000.0,5.0,,,0,0,1.0,1,0.0,120,9.0,323.0,,,,,,,,,,0.5,323.0,,600,333,,,62.5:37.5 vol% CB-nC9,0.0,,,,,,,,6247.39,1.0,366.87,0.1,,,,,,,,,,,,,,,,,,,,,,,,,,,,,,,,,,,,,,,,,,CONTIN,randomly oriented cylinders,,number-average molecular weight 150 000−250 000 g/mol,"The sample solution was sonicated 10 h per day at 60 °C for 4 days and stored in a dark, auto dry box at room temperature. As shown in Figure 1, the MEH-PPV sample solution could be brought to the gel state via aging at 30 °C, and the gel structure may be largely disintegrated by heating back to 60 °C. The freshly prepared, heated solution was allowed to equilibrate for at least 2 h at 60 °C to minimize the effect of prior sonication/MEH-PPV solution during stepwise cooling from 60 to 40 °C to unveil the aggregate properties as well as their structural development toward the gel state at 30 °C",https://doi.org/10.1021/acs.jpcb.5b00575,142.0,2320.1349935876065,6564.375868242393,"[1.084, 1.312, 1.73, 2.3, 3.033, 4.0, 5.363, 7.074, 9.486, 12.514, 16.641, 22.122, 29.161, 38.428, 51.466, 67.834, 90.188, 119.973, 158.398, 212.646, 280.72, 370.256, 495.926, 653.143, 873.96, 1150.641, 1516.666, 2022.109, 2713.899, 3639.425, 4968.857, 6609.168, 8810.284, 11450.951, 14889.808, 19735.693, 25821.544, 34172.357, 45378.995, 59833.014, 80184.635]","[0.03691275 0.03691275 0.0352349  0.0352349  0.0352349  0.03691275
 0.04362416 0.05033557 0.05872483 0.06711409 0.07214765 0.0704698
 0.06543624 0.05536913 0.04362416 0.0352349  0.03691275 0.04865772
 0.0704698  0.09899329 0.11912752 0.12416107 0.11241611 0.09228188
 0.06543624 0.0385906  0.03187919 0.08221477 0.24496644 0.53355705
 0.85234899 1.         0.90771812 0.66107383 0.42114094 0.23154362
 0.09731544 0.02013423 0.00167785 0.00167785 0.        ]"
111,MEH-PPV,1000000.0,200000.0,5.0,,,0,0,1.0,1,0.0,30,9.0,323.0,,,,,,,,,,0.5,323.0,,600,333,,,62.5:37.5 vol% CB-nC9,0.0,,,,,,,,6094.61,1.0,,,,,,,,,,,,,,,,,,,,,,,,,,,,,,,,,,,,,,,,,,,,CONTIN,randomly oriented cylinders,,number-average molecular weight 150 000−250 000 g/mol,"The sample solution was sonicated 10 h per day at 60 °C for 4 days and stored in a dark, auto dry box at room temperature. As shown in Figure 1, the MEH-PPV sample solution could be brought to the gel state via aging at 30 °C, and the gel structure may be largely disintegrated by heating back to 60 °C. The freshly prepared, heated solution was allowed to equilibrate for at least 2 h at 60 °C to minimize the effect of prior sonication/MEH-PPV solution during stepwise cooling from 60 to 40 °C to unveil the aggregate properties as well as their structural development toward the gel state at 30 °C",https://doi.org/10.1021/acs.jpcb.5b00575,143.0,5037.281914579999,6068.7724987787005,"[262.333, 393.435, 545.353, 829.571, 1132.655, 1587.99, 1958.328, 2180.29, 2487.951, 2718.288, 2992.815, 3075.308, 3240.392, 3587.602, 3846.651, 4858.654, 6947.763, 7992.909, 9374.365, 11419.056, 13293.443, 17936.362, 25870.078, 35166.111, 41969.226]","[0.01369863 0.0109589  0.0109589  0.01369863 0.01232877 0.03150685
 0.06849315 0.14383562 0.24794521 0.3369863  0.46164384 0.54657534
 0.65890411 0.75890411 0.8630137  1.         0.8630137  0.7260274
 0.57123288 0.45616438 0.33561644 0.18082192 0.07534247 0.02465753
 0.        ]"
112,MEH-PPV,1000000.0,200000.0,5.0,,,0,0,1.0,1,0.0,90,9.0,313.0,,,,,,,,,,0.5,313.0,,600,333,,,62.5:37.5 vol% CB-nC9,0.0,,,,,,,,8439.48,1.0,304.94,0.92,,,,,,,,,,,,,,,,,,,,,,,,,,,,,,,,,,,,,,,,,,CONTIN,randomly oriented cylinders,,number-average molecular weight 150 000−250 000 g/mol,"The sample solution was sonicated 10 h per day at 60 °C for 4 days and stored in a dark, auto dry box at room temperature. As shown in Figure 1, the MEH-PPV sample solution could be brought to the gel state via aging at 30 °C, and the gel structure may be largely disintegrated by heating back to 60 °C. The freshly prepared, heated solution was allowed to equilibrate for at least 2 h at 60 °C to minimize the effect of prior sonication/MEH-PPV solution during stepwise cooling from 60 to 40 °C to unveil the aggregate properties as well as their structural development toward the gel state at 30 °C",https://doi.org/10.1021/acs.jpcb.5b00575,144.0,5427.711460364897,9707.653642455773,"[1.695, 2.652, 4.15, 5.275, 7.034, 9.38, 12.311, 16.156, 21.892, 27.826, 40.842, 50.279, 68.129, 85.223, 115.478, 156.475, 205.353, 278.256, 365.174, 486.968, 649.382, 852.228, 1421.601, 1988.892, 2610.157, 3371.148, 3831.187, 4641.589, 6189.658, 8123.108, 10660.505, 12915.497, 14445.156, 19262.924, 21544.347, 24484.367, 33176.711, 48696.753, 59948.425]","[0.0018018  0.         0.00720721 0.01621622 0.02342342 0.01981982
 0.02702703 0.04324324 0.06486486 0.05945946 0.05405405 0.04324324
 0.02522523 0.01441441 0.03243243 0.06126126 0.09009009 0.10630631
 0.10990991 0.09189189 0.06666667 0.04504505 0.02342342 0.06486486
 0.17657658 0.38378378 0.49009009 0.66126126 0.89189189 1.
 0.97657658 0.8954955  0.80900901 0.51351351 0.41981982 0.22882883
 0.06306306 0.03063063 0.02522523]"
113,MEH-PPV,1000000.0,200000.0,5.0,,,0,0,1.0,1,0.0,60,9.0,313.0,,,,,,,,,,0.5,313.0,,600,333,,,62.5:37.5 vol% CB-nC9,0.0,,,,,,,,11152.4,1.0,,,,,,,,,,,,,,,,,,,,,,,,,,,,,,,,,,,,,,,,,,,,CONTIN,randomly oriented cylinders,,number-average molecular weight 150 000−250 000 g/mol,"The sample solution was sonicated 10 h per day at 60 °C for 4 days and stored in a dark, auto dry box at room temperature. As shown in Figure 1, the MEH-PPV sample solution could be brought to the gel state via aging at 30 °C, and the gel structure may be largely disintegrated by heating back to 60 °C. The freshly prepared, heated solution was allowed to equilibrate for at least 2 h at 60 °C to minimize the effect of prior sonication/MEH-PPV solution during stepwise cooling from 60 to 40 °C to unveil the aggregate properties as well as their structural development toward the gel state at 30 °C",https://doi.org/10.1021/acs.jpcb.5b00575,145.0,10348.701942839285,13074.563548373288,"[6.118, 8.705, 12.585, 17.121, 22.572, 30.262, 51.104, 91.535, 115.034, 163.727, 215.858, 486.342, 927.803, 2004.591, 2663.076, 3566.576, 4949.533, 5850.255, 6480.427, 8145.009, 8991.167, 12322.904, 13431.408, 15811.644, 16689.568, 17864.084, 20210.925, 21952.82, 23800.831, 25387.703, 33883.398, 44455.858, 63302.976]","[0.00451128 0.         0.00150376 0.01052632 0.01052632 0.02556391
 0.04661654 0.04210526 0.02406015 0.02406015 0.02406015 0.01203008
 0.02406015 0.05112782 0.12781955 0.28270677 0.48421053 0.61804511
 0.71879699 0.85263158 0.91879699 1.         0.94135338 0.88421053
 0.81353383 0.72781955 0.58345865 0.49022556 0.38045113 0.26015038
 0.08120301 0.03458647 0.03759398]"
114,MEH-PPV,1000000.0,200000.0,5.0,,,0,0,1.0,1,0.0,120,9.0,313.0,,,,,,,,,,0.5,313.0,,600,333,,,62.5:37.5 vol% CB-nC9,0.0,,,,,,,,6233.57,1.0,117.06,0.067,,,,,,,,,,,,,,,,,,,,,,,,,,,,,,,,,,,,,,,,,,CONTIN,randomly oriented cylinders,,number-average molecular weight 150 000−250 000 g/mol,"The sample solution was sonicated 10 h per day at 60 °C for 4 days and stored in a dark, auto dry box at room temperature. As shown in Figure 1, the MEH-PPV sample solution could be brought to the gel state via aging at 30 °C, and the gel structure may be largely disintegrated by heating back to 60 °C. The freshly prepared, heated solution was allowed to equilibrate for at least 2 h at 60 °C to minimize the effect of prior sonication/MEH-PPV solution during stepwise cooling from 60 to 40 °C to unveil the aggregate properties as well as their structural development toward the gel state at 30 °C",https://doi.org/10.1021/acs.jpcb.5b00575,146.0,3878.299336399619,5805.260758190075,"[1.778, 2.297, 3.063, 4.084, 5.36, 6.923, 9.232, 12.509, 16.416, 21.544, 29.663, 38.312, 51.913, 68.129, 89.411, 119.231, 161.56, 212.026, 278.256, 365.174, 494.817, 649.382, 879.923, 1118.436, 1515.499, 1988.892, 2260.303, 2610.157, 3014.163, 3425.486, 4019.45, 4716.405, 6189.658, 6704.847, 7994.251, 9531.619, 11006.942, 11923.092, 14677.993, 16416.394, 19888.916, 25687.523, 32132.495]","[0.         0.         0.00529801 0.01192053 0.02251656 0.02516556
 0.02516556 0.02781457 0.03708609 0.0397351  0.0384106  0.03178808
 0.03046358 0.0397351  0.06490066 0.07549669 0.06490066 0.03708609
 0.01721854 0.00927152 0.00529801 0.00397351 0.00927152 0.01192053
 0.03443709 0.10463576 0.2013245  0.29403974 0.4807947  0.61854305
 0.77748344 0.93245033 1.         0.9218543  0.75761589 0.56291391
 0.36821192 0.26225166 0.10596026 0.06490066 0.01589404 0.01324503
 0.01589404]"
115,MEH-PPV,1000000.0,200000.0,5.0,,,0,0,1.0,1,0.0,30,9.0,313.0,,,,,,,,,,0.5,313.0,,600,333,,,62.5:37.5 vol% CB-nC9,0.0,,,,,,,,11152.4,1.0,,,,,,,,,,,,,,,,,,,,,,,,,,,,,,,,,,,,,,,,,,,,CONTIN,randomly oriented cylinders,,number-average molecular weight 150 000−250 000 g/mol,"The sample solution was sonicated 10 h per day at 60 °C for 4 days and stored in a dark, auto dry box at room temperature. As shown in Figure 1, the MEH-PPV sample solution could be brought to the gel state via aging at 30 °C, and the gel structure may be largely disintegrated by heating back to 60 °C. The freshly prepared, heated solution was allowed to equilibrate for at least 2 h at 60 °C to minimize the effect of prior sonication/MEH-PPV solution during stepwise cooling from 60 to 40 °C to unveil the aggregate properties as well as their structural development toward the gel state at 30 °C",https://doi.org/10.1021/acs.jpcb.5b00575,147.0,11032.871334733441,13200.395823990108,"[47.893, 161.158, 567.462, 1204.298, 2038.435, 3091.873, 4092.841, 5611.414, 6637.182, 8757.556, 11781.66, 15797.046, 18353.326, 19278.655, 21593.325, 24102.271, 29356.64, 32828.203, 49512.479, 56851.083]","[0.         0.00753012 0.00753012 0.01054217 0.05271084 0.22439759
 0.41566265 0.65060241 0.79216867 0.95180723 1.         0.86445783
 0.68072289 0.56024096 0.46837349 0.34186747 0.16716867 0.06024096
 0.02560241 0.02560241]"
116,MEH-PPV,1000000.0,200000.0,5.0,,,0,0,1.0,1,0.0,30,9.0,303.0,,,,,,,,,,7.0,303.0,,600,333,,,CB,0.0,,,,,,,,1444.75,1.0,,,,,,,,,,,,,,,,,,,,,,,,,,,,,,,,,,,,,,,,,,,,CONTIN,randomly oriented cylinders,,number-average molecular weight 150 000−250 000 g/mol,"The sample solution was sonicated 10 h per day at 60 °C for 4 days and stored in a dark, auto dry box at room temperature. As shown in Figure 1, the MEH-PPV sample solution could be brought to the gel state via aging at 30 °C, and the gel structure may be largely disintegrated by heating back to 60 °C. The freshly prepared, heated solution was allowed to equilibrate for at least 2 h at 60 °C to minimize the effect of prior sonication/MEH-PPV solution during stepwise cooling from 60 to 40 °C to unveil the aggregate properties as well as their structural development toward the gel state at 30 °C",https://doi.org/10.1021/acs.jpcb.5b00575,148.0,1499.7965136094592,1648.8751932322052,"[90.06, 203.122, 364.911, 488.728, 537.474, 654.558, 725.128, 844.201, 965.207, 1050.908, 1234.358, 1304.708, 1688.558, 1910.631, 2089.907, 2161.079, 2441.535, 2584.663, 3054.604, 3481.706, 3701.449, 4618.421, 6312.975]","[0.00835946 0.         0.00835946 0.05956113 0.09822362 0.21630094
 0.29780564 0.46290491 0.62695925 0.71055381 0.82340648 0.9414838
 1.         0.89341693 0.79519331 0.67920585 0.45872518 0.37722048
 0.21316614 0.14942529 0.09195402 0.03970742 0.0031348 ]"
117,MEH-PPV,1000000.0,200000.0,5.0,,,0,0,1.0,1,0.0,120,9.0,303.0,,,,,,,,,,7.0,303.0,,600,333,,,CB,0.0,,,,,,,,1480.66,1.0,8.44,0.26,111.03,0.184,,,,,,,,,,,,,,,,,,,,,,,,,,,,,,,,,,,,,,,,CONTIN,randomly oriented cylinders,,number-average molecular weight 150 000−250 000 g/mol,"The sample solution was sonicated 10 h per day at 60 °C for 4 days and stored in a dark, auto dry box at room temperature. As shown in Figure 1, the MEH-PPV sample solution could be brought to the gel state via aging at 30 °C, and the gel structure may be largely disintegrated by heating back to 60 °C. The freshly prepared, heated solution was allowed to equilibrate for at least 2 h at 60 °C to minimize the effect of prior sonication/MEH-PPV solution during stepwise cooling from 60 to 40 °C to unveil the aggregate properties as well as their structural development toward the gel state at 30 °C",https://doi.org/10.1021/acs.jpcb.5b00575,149.0,716.7487293450326,2161.3886823144107,"[1.212, 1.772, 2.682, 3.312, 4.019, 4.846, 6.271, 8.15, 9.622, 15.167, 18.463, 24.606, 30.352, 41.968, 54.83, 60.984, 81.347, 89.86, 114.65, 148.312, 202.339, 225.107, 260.04, 300.319, 346.838, 381.146, 560.68, 830.207, 905.992, 977.816, 1190.634, 1639.534, 2356.099, 2782.906, 3038.637, 3351.391, 3751.672, 4565.575, 5057.994, 5292.217, 6361.803, 8386.185, 10937.017, 16631.679, 26874.02, 37350.68, 51898.602, 78554.635]","[0.         0.02077922 0.02077922 0.04935065 0.08831169 0.14805195
 0.23636364 0.27532468 0.27272727 0.16623377 0.1038961  0.06493506
 0.03896104 0.04935065 0.07532468 0.10649351 0.14545455 0.19480519
 0.21038961 0.18181818 0.16883117 0.2025974  0.27792208 0.34805195
 0.41818182 0.51948052 0.58441558 0.66233766 0.74545455 0.8025974
 0.91948052 1.         0.89350649 0.79220779 0.72207792 0.65714286
 0.53766234 0.42597403 0.34025974 0.28831169 0.20519481 0.11168831
 0.04935065 0.02337662 0.03376623 0.03636364 0.03636364 0.02337662]"
118,MEH-PPV,1000000.0,200000.0,5.0,,,0,0,1.0,1,0.0,30,9.0,303.0,,,,,,,,,,0.5,303.0,,600,333,,,CB,0.0,,,,,,,,1497.12,1.0,,,,,,,,,,,,,,,,,,,,,,,,,,,,,,,,,,,,,,,,,,,,CONTIN,randomly oriented cylinders,,number-average molecular weight 150 000−250 000 g/mol,"The sample solution was sonicated 10 h per day at 60 °C for 4 days and stored in a dark, auto dry box at room temperature. As shown in Figure 1, the MEH-PPV sample solution could be brought to the gel state via aging at 30 °C, and the gel structure may be largely disintegrated by heating back to 60 °C. The freshly prepared, heated solution was allowed to equilibrate for at least 2 h at 60 °C to minimize the effect of prior sonication/MEH-PPV solution during stepwise cooling from 60 to 40 °C to unveil the aggregate properties as well as their structural development toward the gel state at 30 °C",https://doi.org/10.1021/acs.jpcb.5b00575,150.0,1820.0700230338346,2072.9385530156983,"[234.212, 371.572, 553.643, 635.931, 702.057, 824.928, 969.303, 1077.118, 1251.1, 1581.602, 2017.194, 2219.245, 2522.739, 2682.991, 3133.199, 3437.76, 3877.923, 3977.702, 4757.354, 5901.734, 9156.268, 15562.388]","[0.01010101 0.01767677 0.08207071 0.18686869 0.26010101 0.40025253
 0.53914141 0.66035354 0.84343434 1.         0.96590909 0.88888889
 0.79292929 0.72727273 0.56944444 0.47348485 0.3219697  0.25126263
 0.13762626 0.03282828 0.00757576 0.        ]"
119,MEH-PPV,1000000.0,200000.0,5.0,,,0,0,1.0,1,0.0,120,9.0,303.0,,,,,,,,,,0.5,303.0,,600,333,,,CB,0.0,,,,,,,,1461.41,1.0,360.43,0.435,10.54,0.22,,,,,,,,,,,,,,,,,,,,,,,,,,,,,,,,,,,,,,,,CONTIN,randomly oriented cylinders,,number-average molecular weight 150 000−250 000 g/mol,"The sample solution was sonicated 10 h per day at 60 °C for 4 days and stored in a dark, auto dry box at room temperature. As shown in Figure 1, the MEH-PPV sample solution could be brought to the gel state via aging at 30 °C, and the gel structure may be largely disintegrated by heating back to 60 °C. The freshly prepared, heated solution was allowed to equilibrate for at least 2 h at 60 °C to minimize the effect of prior sonication/MEH-PPV solution during stepwise cooling from 60 to 40 °C to unveil the aggregate properties as well as their structural development toward the gel state at 30 °C",https://doi.org/10.1021/acs.jpcb.5b00575,151.0,578.9363265513947,1642.331351738241,"[1.967, 2.338, 3.309, 3.314, 4.084, 4.514, 4.868, 5.324, 6.467, 7.377, 8.431, 10.57, 13.337, 17.692, 19.52, 22.789, 28.21, 48.392, 77.559, 91.984, 125.191, 140.173, 163.981, 198.976, 207.737, 238.852, 267.58, 308.872, 342.845, 381.814, 518.31, 573.165, 622.804, 709.403, 837.029, 921.918, 1051.346, 1323.854, 1489.982, 1739.724, 2142.748, 2322.543, 2621.492, 3398.919, 4087.436, 7403.365, 9584.641, 11880.928, 18116.364, 30905.117, 49920.127]","[0.01528384 0.01091703 0.02183406 0.0371179  0.05240175 0.05676856
 0.07860262 0.11135371 0.15502183 0.1790393  0.2139738  0.22489083
 0.2139738  0.1790393  0.13973799 0.10917031 0.06113537 0.
 0.01746725 0.03275109 0.05895197 0.09388646 0.14847162 0.19432314
 0.22925764 0.28384279 0.34716157 0.39956332 0.41921397 0.44759825
 0.37336245 0.34716157 0.30786026 0.32969432 0.40174672 0.50218341
 0.58515284 0.87772926 0.94104803 1.         0.89519651 0.8231441
 0.71834061 0.46069869 0.33187773 0.15283843 0.10262009 0.07860262
 0.04148472 0.03930131 0.0371179 ]"
120,MEH-PPV,1000000.0,200000.0,5.0,,,0,0,1.0,1,0.0,30,9.0,323.0,,,,,,,,,,0.5,323.0,,600,333,,,CB,0.0,,,,,,,,1126.02,1.0,,,,,,,,,,,,,,,,,,,,,,,,,,,,,,,,,,,,,,,,,,,,CONTIN,randomly oriented cylinders,,number-average molecular weight 150 000−250 000 g/mol,"The sample solution was sonicated 10 h per day at 60 °C for 4 days and stored in a dark, auto dry box at room temperature. As shown in Figure 1, the MEH-PPV sample solution could be brought to the gel state via aging at 30 °C, and the gel structure may be largely disintegrated by heating back to 60 °C. The freshly prepared, heated solution was allowed to equilibrate for at least 2 h at 60 °C to minimize the effect of prior sonication/MEH-PPV solution during stepwise cooling from 60 to 40 °C to unveil the aggregate properties as well as their structural development toward the gel state at 30 °C",https://doi.org/10.1021/acs.jpcb.5b00575,152.0,1200.4404657252858,1346.912924553059,"[61.027, 128.378, 261.468, 338.915, 442.866, 538.924, 623.809, 808.58, 1008.116, 1290.721, 1547.279, 1672.387, 1935.055, 2106.058, 2276.347, 2491.856, 2926.841, 3646.299, 4755.523, 7145.986]","[0.01073986 0.00954654 0.02863962 0.10620525 0.23747017 0.36634845
 0.51670644 0.71360382 0.88663484 1.         0.90930788 0.83651551
 0.62649165 0.48090692 0.28878282 0.18138425 0.07279236 0.00238663
 0.00119332 0.        ]"
121,MEH-PPV,1000000.0,200000.0,5.0,,,0,0,1.0,1,0.0,120,9.0,323.0,,,,,,,,,,0.5,323.0,,600,333,,,CB,0.0,,,,,,,,1169.99,1.0,27.03,0.161,,,,,,,,,,,,,,,,,,,,,,,,,,,,,,,,,,,,,,,,,,CONTIN,randomly oriented cylinders,,number-average molecular weight 150 000−250 000 g/mol,"The sample solution was sonicated 10 h per day at 60 °C for 4 days and stored in a dark, auto dry box at room temperature. As shown in Figure 1, the MEH-PPV sample solution could be brought to the gel state via aging at 30 °C, and the gel structure may be largely disintegrated by heating back to 60 °C. The freshly prepared, heated solution was allowed to equilibrate for at least 2 h at 60 °C to minimize the effect of prior sonication/MEH-PPV solution during stepwise cooling from 60 to 40 °C to unveil the aggregate properties as well as their structural development toward the gel state at 30 °C",https://doi.org/10.1021/acs.jpcb.5b00575,153.0,738.0499375482432,1648.7269245877337,"[1.456, 2.69, 3.919, 5.329, 7.368, 9.69, 12.117, 16.795, 20.99, 27.11, 31.572, 39.326, 44.996, 55.129, 73.634, 103.546, 140.815, 173.087, 205.792, 245.01, 323.372, 457.457, 563.652, 696.465, 802.054, 893.328, 1162.139, 1497.195, 1594.208, 1782.145, 2055.554, 2341.079, 2495.382, 2842.893, 3599.836, 4572.173, 5804.108, 7244.132, 9354.199, 11472.769, 13154.182, 17586.182, 22718.181, 34801.998, 48091.936, 59986.075, 74853.206]","[0.         0.         0.025      0.02857143 0.02857143 0.05
 0.0875     0.1375     0.16428571 0.16428571 0.14107143 0.09642857
 0.05892857 0.02678571 0.01607143 0.01071429 0.01964286 0.05535714
 0.10714286 0.18928571 0.28571429 0.40535714 0.49107143 0.63571429
 0.73392857 0.84821429 1.         0.94642857 0.83214286 0.66607143
 0.44107143 0.30714286 0.21428571 0.0875     0.03035714 0.0375
 0.03392857 0.03035714 0.02678571 0.01607143 0.02142857 0.03035714
 0.03571429 0.0375     0.025      0.00892857 0.00178571]"
122,MBL-PPV,,,,,,1,0,0.0,0,0.0,,40.4,298.0,,,,,,,,,,,,,,,,,H2O,1.0,,,,,,,,,,,,,,,,,285.53,,,,,,,,,,,,,,,,,,,,,,,,,,,,,,,,,,,,,Lorentzian,,,,https://doi.org/10.1081/MA-100108376,,,,,
123,MBL-PPV,,,,,,1,0,0.0,0,0.0,,70.4,298.0,,,,,,,,,,,,,,,,,H2O,1.0,,,,,,,,,,,,,,,,,299.39,,,,,,,,,,,,,,,,,,,,,,,,,,,,,,,,,,,,,,,,,https://doi.org/10.1081/MA-100108376,,,,,
124,MBL-PPV,,,,,,1,0,0.0,0,0.0,,89.5,298.0,,,,,,,,,,,,,,,,,H2O,1.0,,,,,,,,,,,,,,,,,305.63,,,,,,,,,,,,,,,,,,,,,,,,,,,,,,,,,,,,,,,,,https://doi.org/10.1081/MA-100108376,,,,,
125,MBL-PPV,,,,,,1,0,0.0,0,0.0,,32.6,298.0,,,,,,,,,,,,,,,,,H2O,1.0,,,,,,,,,,,,,,,,,282.71,,,,,,,,,,,,,,,,,,,,,,,,,,,,,,,,,,,,,,,,,https://doi.org/10.1081/MA-100108376,,,,,
126,MBL-PPV,,,,,,1,0,0.0,0,0.0,,32.6,298.0,,,,,,,,,,,,,,,,,H2O,1.0,LiCl,73.4 mg/ml,,,,,,,,,,,,,,,215.26,,,,,,,,,,,,,,,,,,,,,,,,,,,,,,,,,,,,,,,,,https://doi.org/10.1081/MA-100108376,,,,,
127,MBL-PPV,,,,,,1,0,0.0,0,0.0,,34.7,298.0,,,,,,,,,,,,,,,,,H2O,1.0,,,,,,,,,,,,,,,,,283.58,,,,,,,,,,,,,,,,,,,,,,,,,,,,,,,,,,,,,,,,,https://doi.org/10.1081/MA-100108376,,,,,
128,MBL-PPV,,,,,,1,0,0.0,0,0.0,,34.7,298.0,,,,,,,,,,,,,,,,,H2O,1.0,MV2+,94.4:5.6 vol%,,,,,,,,,,,,,,,303.49,,,,,,,,,,,,,,,,,,,,,,,,,,,,,,,,,,,,,,,,,https://doi.org/10.1081/MA-100108376,,,,,
129,MBL-PPV,,,,,,1,0,0.0,0,0.0,,40.4,298.0,,,,,,,,,,,,,,,,,H2O,1.0,,,,,,,,,,,,,,,,,285.53,,,,,,,,,,,,,,,,,,,,,,,,,,,,,,,,,,,,,,,,,https://doi.org/10.1081/MA-100108376,,,,,
130,MBL-PPV,,,,,,1,0,0.0,0,0.0,,40.4,298.0,,,,,,,,,,,,,,,,,H2O,1.0,DTABr,97.6:2.4 vol%,,,,,,,,,,,,,,,278.77,,,,,,,,,,,,,,,,,,,,,,,,,,,,,,,,,,,,,,,,,https://doi.org/10.1081/MA-100108376,,,,,
131,MBL-PPV,,,,,,1,0,0.0,0,0.0,,40.4,298.0,,,,,,,,,,,,,,,,,H2O,1.0,DTABr,83.3:16.7 vol%,,,,,,,,,,,,,,,255.62,,,,,,,,,,,,,,,,,,,,,,,,,,,,,,,,,,,,,,,,,https://doi.org/10.1081/MA-100108376,,,,,
