Repository: ddomlab/Model-Generalizability-and-Uncertainty-for-Predicting-Conjugated-Polymer-Solution-Conformation

This repository contains the data, preprocessing workflows, and machine learning pipelines developed for the paper:<br>
"**Robust Learning from Literature Data: Model Generalizability and Uncertainty for Predicting Conjugated Polymer Solution Conformation**"

## Overview
The repository is set-up to make the results easy to reproduce. If you get stuck or like to learn more, please feel free to open an issue.

##  Repository Structure

```bash
code_/                       
├── cleaning/                
│   └── generate_clean_dataset.py             # Main script to clean and prepare dataset
├── notebooks/
│   ├── Image_2structure_Molscribe_Decimer_V2.ipynb       # Image-to-structure using OCSR

File: datasets/cleaned_datasets/cleaned_pls_dataset.csv (part 2 of 5)
23,PFO,46000.0,,,,,0,0,1.0,1,0.0,,,,40,0.05,328.0,,,,,,,,80:20 vol% Tol-EtOH,0.0,,,,,,,,154.0,,,,,,,,,159.0,,,,,,,,,,,,,,,,,,,,,,,,,,,,,,,,,,,,,Laplace inversion,,different solvent and temperature:range,,https://doi.org/10.1039/C5SM00074B
24,PFO,46000.0,,,,,0,0,1.0,1,0.0,,,,40,0.05,331.0,,,,,,,,80:20 vol% Tol-EtOH,0.0,,,,,,,,98.0,,,,,,,,,122.0,,,,,,,,,,,,,,,,,,,,,,,,,,,,,,,,,,,,,Laplace inversion,,different solvent and temperature:range,,https://doi.org/10.1039/C5SM00074B
25,PFO,46000.0,,,,,0,0,1.0,1,0.0,,,,40,0.05,333.0,,,,,,,,80:20 vol% Tol-EtOH,0.0,,,,,,,,50.0,,,,,,,,,107.0,,,,,,,,,,,,,,,,,,,,,,,,,,,,,,,,,,,,,Laplace inversion,,different solvent and temperature:range,,https://doi.org/10.1039/C5SM00074B
26,PFO,46000.0,,,,,0,0,1.0,1,0.0,,,,40,0.05,335.0,,,,,,,,80:20 vol% Tol-EtOH,0.0,,,,,,,,24.0,,,,,,,,,70.0,,,,,,,,,,,,,,,,,,,,,,,,,,,,,,,,,,,,,Laplace inversion,,different solvent and temperature:range,,https://doi.org/10.1039/C5SM00074B
146,MEH-PPV,1000000.0,200000.0,5.0,,,0,0,1.0,1,0.0,,,,120,9.0,313.0,0.5,313,,600,333,,,62.5:37.5 vol% CB-nC9,0.0,,,,,,,,6233.57,1.0,117.06,0.067,,,,,,,,,,,,,,,,,,,,,,,,,,,,,,,,,,,,,,,,,,CONTIN,randomly oriented cylinders,,number-average molecular weight 150 000−250 000 g/mol,"The sample solution was sonicated 10 h per day at 60 °C for 4 days and stored in a dark, auto dry box at room temperature. As shown in Figure 1, the MEH-PPV sample solution could be brought to the gel state via aging at 30 °C, and the gel structure may be largely disintegrated by heating back to 60 °C. The freshly prepared, heated solution was allowed to equilibrate for at least 2 h at 60 °C to minimize the effect of prior sonication/MEH-PPV solution during stepwise cooling from 60 to 40 °C to unveil the aggregate properties as well as their structural development toward the gel state at 30 °C",https://doi.org/10.1021/acs.jpcb.5b00575
147,MEH-PPV,1000000.0,200000.0,5.0,,,0,0,1.0,1,0.0,,,,30,9.0,313.0,0.5,313,,600,333,,,62.5:37.5 vol% CB-nC9,0.0,,,,,,,,11152.4,1.0,,,,,,,,,,,,,,,,,,,,,,,,,,,,,,,,,,,,,,,,,,,,CONTIN,randomly oriented cylinders,,number-average molecular weight 150 000−250 000 g/mol,"The sample solution was sonicated 10 h per day at 60 °C for 4 days and stored in a dark, auto dry box at room temperature. As shown in Figure 1, the MEH-PPV sample solution could be brought to the gel state via aging at 30 °C, and the gel structure may be largely disintegrated by heating back to 60 °C. The freshly prepared, heated solution was allowed to equilibrate for at least 2 h at 60 °C to minimize the effect of prior sonication/MEH-PPV solution during stepwise cooling from 60 to 40 °C to unveil the aggregate properties as well as their structural development toward the gel state at 30 °C",https://doi.org/10.1021/acs.jpcb.5b00575
148,MEH-PPV,1000000.0,200000.0,5.0,,,0,0,1.0,1,0.0,,,,30,9.0,303.0,7,303,,600,333,,,CB,0.0,,,,,,,,1444.75,1.0,,,,,,,,,,,,,,,,,,,,,,,,,,,,,,,,,,,,,,,,,,,,CONTIN,randomly oriented cylinders,,number-average molecular weight 150 000−250 000 g/mol,"The sample solution was sonicated 10 h per day at 60 °C for 4 days and stored in a dark, auto dry box at room temperature. As shown in Figure 1, the MEH-PPV sample solution could be brought to the gel state via aging at 30 °C, and the gel structure may be largely disintegrated by heating back to 60 °C. The freshly prepared, heated solution was allowed to equilibrate for at least 2 h at 60 °C to minimize the effect of prior sonication/MEH-PPV solution during stepwise cooling from 60 to 40 °C to unveil the aggregate properties as well as their structural development toward the gel state at 30 °C",https://doi.org/10.1021/acs.jpcb.5b00575
149,MEH-PPV,1000000.0,200000.0,5.0,,,0,0,1.0,1,0.0,,,,120,9.0,303.0,7,303,,600,333,,,CB,0.0,,,,,,,,1480.66,1.0,8.44,0.26,111.03,0.184,,,,,,,,,,,,,,,,,,,,,,,,,,,,,,,,,,,,,,,,CONTIN,randomly oriented cylinders,,number-average molecular weight 150 000−250 000 g/mol,"The sample solution was sonicated 10 h per day at 60 °C for 4 days and stored in a dark, auto dry box at room temperature. As shown in Figure 1, the MEH-PPV sample solution could be brought to the gel state via aging at 30 °C, and the gel structure may be largely disintegrated by heating back to 60 °C. The freshly prepared, heated solution was allowed to equilibrate for at least 2 h at 60 °C to minimize the effect of prior sonication/MEH-PPV solution during stepwise cooling from 60 to 40 °C to unveil the aggregate properties as well as their structural development toward the gel state at 30 °C",https://doi.org/10.1021/acs.jpcb.5b00575
150,MEH-PPV,1000000.0,200000.0,5.0,,,0,0,1.0,1,0.0,,,,30,9.0,303.0,0.5,303,,600,333,,,CB,0.0,,,,,,,,1497.12,1.0,,,,,,,,,,,,,,,,,,,,,,,,,,,,,,,,,,,,,,,,,,,,CONTIN,randomly oriented cylinders,,number-average molecular weight 150 000−250 000 g/mol,"The sample solution was sonicated 10 h per day at 60 °C for 4 days and stored in a dark, auto dry box at room temperature. As shown in Figure 1, the MEH-PPV sample solution could be brought to the gel state via aging at 30 °C, and the gel structure may be largely disintegrated by heating back to 60 °C. The freshly prepared, heated solution was allowed to equilibrate for at least 2 h at 60 °C to minimize the effect of prior sonication/MEH-PPV solution during stepwise cooling from 60 to 40 °C to unveil the aggregate properties as well as their structural development toward the gel state at 30 °C",https://doi.org/10.1021/acs.jpcb.5b00575
151,MEH-PPV,1000000.0,200000.0,5.0,,,0,0,1.0,1,0.0,,,,120,9.0,303.0,0.5,303,,600,333,,,CB,0.0,,,,,,,,1461.41,1.0,360.43,0.435,10.54,0.22,,,,,,,,,,,,,,,,,,,,,,,,,,,,,,,,,,,,,,,,CONTIN,randomly oriented cylinders,,number-average molecular weight 150 000−250 000 g/mol,"The sample solution was sonicated 10 h per day at 60 °C for 4 days and stored in a dark, auto dry box at room temperature. As shown in Figure 1, the MEH-PPV sample solution could be brought to the gel state via aging at 30 °C, and the gel structure may be largely disintegrated by heating back to 60 °C. The freshly prepared, heated solution was allowed to equilibrate for at least 2 h at 60 °C to minimize the effect of prior sonication/MEH-PPV solution during stepwise cooling from 60 to 40 °C to unveil the aggregate properties as well as their structural development toward the gel state at 30 °C",https://doi.org/10.1021/acs.jpcb.5b00575
152,MEH-PPV,1000000.0,200000.0,5.0,,,0,0,1.0,1,0.0,,,,30,9.0,323.0,0.5,323,,600,333,,,CB,0.0,,,,,,,,1126.02,1.0,,,,,,,,,,,,,,,,,,,,,,,,,,,,,,,,,,,,,,,,,,,,CONTIN,randomly oriented cylinders,,number-average molecular weight 150 000−250 000 g/mol,"The sample solution was sonicated 10 h per day at 60 °C for 4 days and stored in a dark, auto dry box at room temperature. As shown in Figure 1, the MEH-PPV sample solution could be brought to the gel state via aging at 30 °C, and the gel structure may be largely disintegrated by heating back to 60 °C. The freshly prepared, heated solution was allowed to equilibrate for at least 2 h at 60 °C to minimize the effect of prior sonication/MEH-PPV solution during stepwise cooling from 60 to 40 °C to unveil the aggregate properties as well as their structural development toward the gel state at 30 °C",https://doi.org/10.1021/acs.jpcb.5b00575
153,MEH-PPV,1000000.0,200000.0,5.0,,,0,0,1.0,1,0.0,,,,120,9.0,323.0,0.5,323,,600,333,,,CB,0.0,,,,,,,,1169.99,1.0,27.03,0.161,,,,,,,,,,,,,,,,,,,,,,,,,,,,,,,,,,,,,,,,,,CONTIN,randomly oriented cylinders,,number-average molecular weight 150 000−250 000 g/mol,"The sample solution was sonicated 10 h per day at 60 °C for 4 days and stored in a dark, auto dry box at room temperature. As shown in Figure 1, the MEH-PPV sample solution could be brought to the gel state via aging at 30 °C, and the gel structure may be largely disintegrated by heating back to 60 °C. The freshly prepared, heated solution was allowed to equilibrate for at least 2 h at 60 °C to minimize the effect of prior sonication/MEH-PPV solution during stepwise cooling from 60 to 40 °C to unveil the aggregate properties as well as their structural development toward the gel state at 30 °C",https://doi.org/10.1021/acs.jpcb.5b00575
154,MBL-PPV,,,,,,1,0,0.0,0,0.0,,,,,40.4,298.0,,,,,,,,H2O,1.0,,,,,,,,,,,,,,,,,285.53,,,,,,,,,,,,,,,,,,,,,,,,,,,,,,,,,,,,,Lorentzian,,,,https://doi.org/10.1081/MA-100108376
155,MBL-PPV,,,,,,1,0,0.0,0,0.0,,,,,70.4,298.0,,,,,,,,H2O,1.0,,,,,,,,,,,,,,,,,299.39,,,,,,,,,,,,,,,,,,,,,,,,,,,,,,,,,,,,,,,,,https://doi.org/10.1081/MA-100108376
156,MBL-PPV,,,,,,1,0,0.0,0,0.0,,,,,89.5,298.0,,,,,,,,H2O,1.0,,,,,,,,,,,,,,,,,305.63,,,,,,,,,,,,,,,,,,,,,,,,,,,,,,,,,,,,,,,,,https://doi.org/10.1081/MA-100108376
157,MBL-PPV,,,,,,1,0,0.0,0,0.0,,,,,32.6,298.0,,,,,,,,H2O,1.0,,,,,,,,,,,,,,,,,282.71,,,,,,,,,,,,,,,,,,,,,,,,,,,,,,,,,,,,,,,,,https://doi.org/10.1081/MA-100108376
158,MBL-PPV,,,,,,1,0,0.0,0,0.0,,,,,32.6,298.0,,,,,,,,H2O,1.0,LiCl,73.4 mg/ml,,,,,,,,,,,,,,,215.26,,,,,,,,,,,,,,,,,,,,,,,,,,,,,,,,,,,,,,,,,https://doi.org/10.1081/MA-100108376
159,MBL-PPV,,,,,,1,0,0.0,0,0.0,,,,,34.7,298.0,,,,,,,,H2O,1.0,,,,,,,,,,,,,,,,,283.58,,,,,,,,,,,,,,,,,,,,,,,,,,,,,,,,,,,,,,,,,https://doi.org/10.1081/MA-100108376
160,MBL-PPV,,,,,,1,0,0.0,0,0.0,,,,,34.7,298.0,,,,,,,,H2O,1.0,MV2+,94.4:5.6 vol%,,,,,,,,,,,,,,,303.49,,,,,,,,,,,,,,,,,,,,,,,,,,,,,,,,,,,,,,,,,https://doi.org/10.1081/MA-100108376
161,MBL-PPV,,,,,,1,0,0.0,0,0.0,,,,,40.4,298.0,,,,,,,,H2O,1.0,,,,,,,,,,,,,,,,,285.53,,,,,,,,,,,,,,,,,,,,,,,,,,,,,,,,,,,,,,,,,https://doi.org/10.1081/MA-100108376
162,MBL-PPV,,,,,,1,0,0.0,0,0.0,,,,,40.4,298.0,,,,,,,,H2O,1.0,DTABr,97.6:2.4 vol%,,,,,,,,,,,,,,,278.77,,,,,,,,,,,,,,,,,,,,,,,,,,,,,,,,,,,,,,,,,https://doi.org/10.1081/MA-100108376
163,MBL-PPV,,,,,,1,0,0.0,0,0.0,,,,,40.4,298.0,,,,,,,,H2O,1.0,DTABr,83.3:16.7 vol%,,,,,,,,,,,,,,,255.62,,,,,,,,,,,,,,,,,,,,,,,,,,,,,,,,,,,,,,,,,https://doi.org/10.1081/MA-100108376
164,MEH-PPV,1330000.0,295555.5556,4.5,,,0,0,,1,0.0,,,,,0.0035,323.0,,,,240,343,,,100:0 vol% Tol-nC9,0.0,,,,,,,,,,,,,,,,,78.0,,,,,,,,1.778e-05,,,,,,5.24,,3650.0,,,,,,,,,,,,,,,,,,,,Kratky-Perod,,,,,http://dx.doi.org/10.1016/j.polymer.2012.08.048
165,MEH-PPV,1330000.0,295555.5556,4.5,,,0,0,,1,0.0,,,,,0.0035,323.0,,,,,,,,70:30 vol% Tol-nC9,0.0,,,,,,,,,,,,,,,,,65.8,,,,,,,,1.113e-05,,,,,,3.68,,3650.0,,,,,,,,,,,,,,,,,,,,Kratky-Perod,,,,,http://dx.doi.org/10.1016/j.polymer.2012.08.048
166,P3ImiHT,8681.96,6201.4,1.4,,,1,0,0.0,0,0.0,,,,,10.0,293.0,,,,,,,,H2O,1.0,,,,,,,,,,,,,,,,,1.3,,0.05,,,,,,,,,0.018–0.24,,,,,,,,,,,,,,,,,,,,,,,,,,Arbit,,converted from P3BrHT Mw and Mn by assumption of no change in yield and full conversion. Mw of P3BrHT is 7000 and Mn = 5000,,https://doi.org/10.1039/C1SM05492A
167,MEH-PPV,535000.0,,,,,0,0,1.0,0,0.0,,,,,5.0,298.0,,,,,,,,50:50 vol% THF-CB,0.0,,,,,,,,11.97,,,,,,,,,,,,,,,,,,,,,,,,,,,,,,,,,,,,,,,,,,,,,,,,,,https://doi.org/10.1063/1.478288
168,MEH-PPV,535000.0,,,,,0,0,1.0,0,0.0,,,,,5.0,298.0,,,,,,,,THF,0.0,,,,,,,,9.79,,,,,,,,,,,,,,,,,,,,,,,,,,,,,,,,,,,,,,,,,,,,,,,,,,https://doi.org/10.1063/1.478288
169,MEH-PPV,535000.0,,,,,0,0,1.0,0,0.0,,,,,10.0,298.0,,,,,,,,THF,0.0,,,,,,,,8.66,,,,,,,,,,,,,,,,,,,,,,,,,,,,,,,,,,,,,,,,,,,,,,,,,,https://doi.org/10.1063/1.478288
170,MEH-PPV,535000.0,,,,,0,0,1.0,0,0.0,,,,,15.0,298.0,,,,,,,,THF,0.0,,,,,,,,6.39,,,,,,,,,,,,,,,,,,,,,,,,,,,,,,,,,,,,,,,,,,,,,,,,,,https://doi.org/10.1063/1.478288
171,MEH-PPV,535000.0,,,,,0,0,1.0,0,0.0,,,,,5.0,298.0,,,,,,,,CB,0.0,,,,,,,,17.42,,,,,,,,,,,,,,,,,,,,,,,,,,,,,,,,,,,,,,,,,,,,,,,,,,https://doi.org/10.1063/1.478288
172,MEH-PPV,535000.0,,,,,0,0,1.0,0,0.0,,,,,10.0,298.0,,,,,,,,CB,0.0,,,,,,,,13.81,,,,,,,,,,,,,,,,,,,,,,,,,,,,,,,,,,,,,,,,,,,,,,,,,,https://doi.org/10.1063/1.478288
173,PTEBS,1000000.0,561797.7528,1.78,,,0,0,1.0,0,0.0,,,,90,0.01023,298.0,,,overnight,,,,,H2O,0.0,,,,,,,,4.5,,,,,,,,,,,,,,,,,,,,,,,,,,,,,,,,,,,,,,,,,,,,,,,,Malvern Zetasizer Nano-ZS,3.6×10−5 M,https://doi.org/10.26686/wgtn.17003311
174,FPQ-Br,25836.0,14514.60674,1.78,,,0,0,1.0,0,0.0,,,,90,0.049,298.0,,,,,,,,H2O,0.0,,,,,,,,90.0,,,,,,,,,,,,,,,,,,,,,,,,,,,,,,,,,,,,,,,,,,,,,,,,"paricle size is reported  (which one I choose ?Rh or Dh)
Used monomer molar mass",7.2×10−5 M,https://doi.org/10.26686/wgtn.17003311
175,P3OT,83000.0,43684.21053,1.9,,,1,0,0.0,0,0.0,,,,,30.0,303.0,,,,,,,,79.4:20.6 vol% nC12-oDCB,1.0,,,,,,,,,,,,,,,,,7.0,,,,,,,,,,,,,,,,82.0,,,,,,,,,,,,,,4.6,,26.1,,,,,mass balanced parallelepiped-excluded volume effects,,,71.3:28.7 wt% nC12-oDCB,https://doi.org/10.1039/C4SM00960F
176,P3DDT,51000.0,28333.33333,1.8,,,1,0,0.0,0,0.0,,,,,30.0,303.0,,,,,,,,89.6:10.4 vol% nC12-oDCB,1.0,,,,,,,,,,,,,,,,,4.9,,,,,,,,,,2.0,0.0001-.01,,,,,39.1,,,,,,,,,,,,,,4.9,,22.2,,,,,mass balanced parallelepiped-excluded volume effects,,,84.7:15.3 wt% nC12-oDCB,https://doi.org/10.1039/C4SM00960F
177,P3HT (high Mw),53000.0,23043.47826,2.3,,,1,0,0.0,0,0.0,,,,,30.0,303.0,,,,,,,,54.8:45.2 vol% nC12-oDCB,1.0,,,,,,,,,,,,,,,,,5.4,,,,,,,,,,,,,,,,61.2,,,,,,,,,,,,,,4.4,,23.4,,,,,mass balanced parallelepiped-excluded volume effects,,,43.9:56.1 wt% nC12-oDCB,https://doi.org/10.1039/C4SM00960F
178,PFO,70460.0,60222.22222,1.17,,,0,0,1.0,0,0.0,,,,,1.0,,,,300,,328,,,THF,0.0,,,,,,,,4.16,1.0,61.52,0.49,1316.33,0.34,,,,,,,,,,,,,1.31,,,,,,,,,,,,,,,,,,,,,,,,,,,CONTIN,,,,,https://doi.org/10.1039/D0TC00171F
179,PFO,70460.0,60222.22222,1.17,,,0,0,1.0,0,0.0,,10.0,30.0,,1.0,,,,300,,328,,,THF,0.0,,,,,,,,12.5,1.0,252.41,0.86,5043.25,0.16,,,,,,,,,,,,,1.99,,,,,,,,,,,,,,,,,,,,,,,,,,,CONTIN,,,"(with elecrical field), 10Kv/cm for 30 min",,https://doi.org/10.1039/D0TC00171F
180,PPFOH,14700.0,4637.223975,3.17,,,0,0,1.0,0,0.0,,,,,1.0,,,,300,,328,,,THF,0.0,,,,,,,,182.59,1.0,100624.91,0.87,6.13,0.46,,,,,,,,,,,,,2.31,,,,,,,,,,,,,,,,,,,,,,,,,,,CONTIN,,,,,https://doi.org/10.1039/D0TC00171F
181,PPFOH,14700.0,4637.223975,3.17,,,0,0,1.0,0,0.0,,10.0,30.0,,1.0,,,,300,,328,,,THF,0.0,,,,,,,,185.77,1.0,116129.7,0.22,6.23,0.22,3312.86,0.44,,,,,,,,,,,2.75,,,,,,,,,,,,,,,,,,,,,,,,,,,CONTIN,,,"(with elecrical field), 10Kv/cm for 30 min",,https://doi.org/10.1039/D0TC00171F
182,FBDOPV-2T,152570.0,80300.0,1.9,,,1,0,0.0,0,0.0,,,,,3.0,298.0,,,,,,,,oDCB,1.0,,,,,,,,,,,,,,,,,,,,,,,,,,,0.95,0.01-0.1,,,29.35,,127.6,,,,,,,,,,,,,,,,,,,,,WLC,,,,https://doi.org/10.1002/anie.202107395
183,PTHS3,44690.0,41000.0,1.09,,,1,0,0.0,0,0.0,,,,,3.0,298.0,,,,,,,,DMSO,1.0,,,,,,,,,,,,,,,,,5.49,,0.13,,,,,,,,3.0,0.01-0.1,,,,,29.9,,,,,,,,,,,,,,,,,,,,,Gaussian chain,,,,https://doi.org/10.1002/marc.202300396
184,P3DT-d21,22042.0,20600.0,1.07,,,1,0,0.0,0,0.0,,,,,10.0,348.0,,,,,,,,0:100 vol% CBd5-CB,1.0,,,,,,,,,,,,,,,,,,,,,,,,,,,,,,,1.74,0.1,20.03,0.5,,,,,,0.74,,,,,,,,,,,,,,flexible cylinder,,,,https://dx.doi.org/10.1021/acs.macromol.0c02086
185,P3DT-d21,22042.0,20600.0,1.07,,,1,0,0.0,0,0.0,,,,,10.0,348.0,,,,,,,,25:75 vol% CBd5-CB,1.0,,,,,,,,,,,,,,,,,,,,,,,,,,,,,,,1.83,0.1,20.03,0.5,,,,,,0.74,,,,,,,,,,,,,,flexible cylinder,,,,https://dx.doi.org/10.1021/acs.macromol.0c02086
186,P3DT-d21,22042.0,20600.0,1.07,,,1,0,0.0,0,0.0,,,,,10.0,348.0,,,,,,,,50:50 vol% CBd5-CB,1.0,,,,,,,,,,,,,,,,,,,,,,,,,,,,,,,1.92,0.1,20.03,0.5,,,,,,0.74,,,,,,,,,,,,,,flexible cylinder,,,,https://dx.doi.org/10.1021/acs.macromol.0c02086
187,P3DT-d21,22042.0,20600.0,1.07,,,1,0,0.0,0,0.0,,,,,10.0,348.0,,,,,,,,75:25 vol% CBd5-CB,1.0,,,,,,,,,,,,,,,,,,,,,,,,,,,,,,,2.03,0.2,20.03,0.5,,,,,,0.74,,,,,,,,,,,,,,flexible cylinder,,,,https://dx.doi.org/10.1021/acs.macromol.0c02086
188,P3DT-d21,22042.0,20600.0,1.07,,,1,0,0.0,0,0.0,,,,,10.0,348.0,,,,,,,,100:0 vol% CBd5-CB,1.0,,,,,,,,,,,,,,,,,,,,,,,,,,,,,,,2.6,0.2,20.03,0.5,,,,,,0.74,,,,,,,,,,,,,,flexible cylinder,,,,https://dx.doi.org/10.1021/acs.macromol.0c02086
189,P3DT,74002.0,45400.0,1.63,,,1,0,0.0,0,0.0,,,,,10.0,348.0,,,,,,,,100:0 vol% CBd5-CB,1.0,,,,,,,,,,,,,,,,,,,,,,,,,,,,,,,2.1,0.2,41.92,1.1,,,,,,0.8,,,,,,,,,,,,,,flexible cylinder,,,,https://dx.doi.org/10.1021/acs.macromol.0c02086
190,PffBT4T-2DT,217668.0,116400.0,1.87,,,1,0,0.0,0,0.0,,,,,,298.0,,,,,,,,CF,1.0,,,,,,,,,,,,,,,,,,,,,,,,,,,,,,,12.45,,31.69,,,,,,,2.13,,,,,,,2.68,,,,,,,flexible cylinder,,,,https://doi.org/10.1002/adfm.202209195
191,PffBT4T-2DT,217668.0,116400.0,1.87,,,1,0,0.0,0,0.0,,,,,,328.0,,,,,,,,CF,1.0,,,,,,,,,,,,,,,,,,,,,,,,,,,,,,,12.3,,27.24,,,,,,,1.94,,,,,,,2.82,,,,,,,flexible cylinder,,,,https://doi.org/10.1002/adfm.202209195
192,PffBT4T-2DT,217668.0,116400.0,1.87,,,1,0,0.0,0,0.0,,,,,,338.0,,,,,,,,CF,1.0,,,,,,,,,,,,,,,,,,,,,,,,,,,,,,,10.605,,26.63,,,,,,,1.84,,,,,,,1.07,,,,,,,flexible cylinder,,,,https://doi.org/10.1002/adfm.202209195
193,PffBT4T-2DT,217668.0,116400.0,1.87,,,1,0,0.0,0,0.0,,,,,,353.0,,,,,,,,CF,1.0,,,,,,,,,,,,,,,,,,,,,,,,,,,,,,,10.675,,41.86,,,,,,,1.83,,,,,,,,,,,,,,flexible cylinder,,,,https://doi.org/10.1002/adfm.202209195
194,PffBT4T-2DT,217668.0,116400.0,1.87,,,1,0,0.0,0,0.0,,,,,,328.0,,,,,,,,TCB,1.0,,,,,,,,,,,,,,,,,,,,,,,,,,,,,,,4.01,,172.29,,,,,,,1.42,,,,,,,,,,,,,,flexible cylinder,,,,https://doi.org/10.1002/adfm.202209195
195,PffBT4T-2DT,217668.0,116400.0,1.87,,,1,0,0.0,0,0.0,,,,,,333.0,,,,,,,,TCB,1.0,,,,,,,,,,,,,,,,,,,,,,,,,,,,,,,3.435,,122.44,,,,,,,1.16,,,,,,,,,,,,,,flexible cylinder,,,,https://doi.org/10.1002/adfm.202209195
196,PffBT4T-2DT,217668.0,116400.0,1.87,,,1,0,0.0,0,0.0,,,,,,373.0,,,,,,,,TCB,1.0,,,,,,,,,,,,,,,,,,,,,,,,,,,,,,,3.235,,103.96,,,,,,,0.99,,,,,,,,,,,,,,flexible cylinder,,,,https://doi.org/10.1002/adfm.202209195
197,MEH-PPV,127500.0,85000.0,1.5,,,0,0,1.0,0,0.0,,,,90,1.0,298.0,,,,3360,303,,,Tol,0.0,,,,,,,,150.0,,,,,,,,,,,,,,,,,,,,,,,,,,,,,,,,,,,,,,,,,,,,,stretched exponential,,,,,https://doi.org/10.1063/1.2988193
198,MEH-PPV,127500.0,85000.0,1.5,,,0,0,1.0,0,0.0,,,,90,3.0,298.0,,,,3360,303,,,Tol,0.0,,,,,,,,250.0,,,,,,,,,,,,,,,,,,,,,,,,,,,,,,,,,,,,,,,,,,,,,stretched exponential,,,,,https://doi.org/10.1063/1.2988193
199,MEH-PPV,127500.0,85000.0,1.5,,,0,0,1.0,0,0.0,,,,90,5.0,298.0,,,,3360,303,,,Tol,0.0,,,,,,,,400.0,,,,,,,,,,,,,,,,,,,,,,,,,,,,,,,,,,,,,,,,,,,,,stretched exponential,,,,,https://doi.org/10.1063/1.2988193
200,MEH-PPV,127500.0,85000.0,1.5,,,0,0,1.0,0,0.0,,,,90,10.0,298.0,,,,3360,303,,,Tol,0.0,,,,,,,,6700.0,,,,,,,,,,,,,,,,,,,,,,,,,,,,,,,,,,,,,,,,,,,,,stretched exponential,,,,,https://doi.org/10.1063/1.2988193
201,MEH-PPV,127500.0,85000.0,1.5,,,0,0,1.0,0,0.0,,,,90,0.42,298.0,,,,3360,303,,,Tol,0.0,,,,,,,,108.0,,,,,,,,,,,,,,,,,,,,,,,,,,,,,,,,,,,,,,,,,,,,,stretched exponential,,,,,https://doi.org/10.1063/1.2988193
202,MEH-PPV,127500.0,85000.0,1.5,,,0,0,1.0,0,0.0,,,,90,0.445,298.0,,,,3360,303,,,Tol,0.0,,,,,,,,134.0,,,,,,,,,,,,,,,,,,,,,,,,,,,,,,,,,,,,,,,,,,,,,stretched exponential,,,,,https://doi.org/10.1063/1.2988193
203,MEH-PPV,127500.0,85000.0,1.5,,,0,0,1.0,0,0.0,,,,90,0.48,298.0,,,,3360,303,,,Tol,0.0,,,,,,,,138.0,,,,,,,,,,,,,,,,,,,,,,,,,,,,,,,,,,,,,,,,,,,,,stretched exponential,,,,,https://doi.org/10.1063/1.2988193
204,MEH-PPV,127500.0,85000.0,1.5,,,0,0,1.0,0,0.0,,,,90,2.6,298.0,,,,3360,303,,,Tol,0.0,,,,,,,,154.0,,,,,,,,,,,,,,,,,,,,,,,,,,,,,,,,,,,,,,,,,,,,,stretched exponential,,,,,https://doi.org/10.1063/1.2988193
205,MEH-PPV,127500.0,85000.0,1.5,,,0,0,1.0,0,0.0,,,,90,2.65,298.0,,,,3360,303,,,Tol,0.0,,,,,,,,157.0,,,,,,,,,,,,,,,,,,,,,,,,,,,,,,,,,,,,,,,,,,,,,stretched exponential,,,,,https://doi.org/10.1063/1.2988193
206,MEH-PPV,127500.0,85000.0,1.5,,,0,0,1.0,0,0.0,,,,90,3.0,298.0,,,,3360,303,,,Tol,0.0,,,,,,,,189.0,,,,,,,,,,,,,,,,,,,,,,,,,,,,,,,,,,,,,,,,,,,,,stretched exponential,,,,,https://doi.org/10.1063/1.2988193
207,MEH-PPV,127500.0,85000.0,1.5,,,0,0,1.0,0,0.0,,,,90,0.48,298.0,,,,3360,303,,,CF,0.0,,,,,,,,50000.0,,,,,,,,,,,,,,,,,,,,,,,,,,,,,,,,,,,,,,,,,,,,,stretched exponential,,,,,https://doi.org/10.1063/1.2988193
208,MEH-PPV,127500.0,85000.0,1.5,,,0,0,1.0,0,0.0,,,,90,4.7,298.0,,,,3360,303,,,CF,0.0,,,,,,,,442.0,,,,,,,,,,,,,,,,,,,,,,,,,,,,,,,,,,,,,,,,,,,,,stretched exponential,,,,,https://doi.org/10.1063/1.2988193
209,MEH-PPV,425000.0,85000.0,5.0,,,0,0,1.0,1,0.0,,,,,0.03,298.0,,,,600,323,,,Tol,0.0,,,,,,,,,,,,,,,,,101.0,,,,,,,,,,,,,,,,,,,,,,,,,,,,,,,,,,,,Extended Pecora’s formula,,,"1-CONTIN for size distribution
2-convert Mw from company reported sheet",,https://doi.org/10.1021/jp208399z
210,MEH-PPV,425000.5,85000.0,5.0,,,0,0,1.0,1,0.0,,,,,0.1,298.0,,,,600,323,,,Tol,0.0,,,,,,,,152.0,,,,,,,,,101.0,,,,,,,,,,,,,,,,,,,,,,,,,,,,,,,,,,,,Extended Pecora’s formula,,,CONTIN for size distribution,,https://doi.org/10.1021/jp208399z
211,MEH-PPV,425001.0,85000.0,5.0,,,0,0,1.0,1,0.0,,,,,0.3,298.0,,,,600,323,,,Tol,0.0,,,,,,,,175.0,,,,,,,,,116.0,,,,,,,,,,,,,,,,,,,,,,,,,,,,,,,,,,,,Extended Pecora’s formula,,,CONTIN for size distribution,,https://doi.org/10.1021/jp208399z
212,MEH-PPV,425001.5,85000.0,5.0,,,0,0,1.0,1,0.0,,,,,1.0,298.0,,,,600,323,,,Tol,0.0,,,,,,,,233.0,,,,,,,,,131.0,,,,,,,,,,,,,,,,,,,,,,,,,,,,,,,,,,,,Extended Pecora’s formula,,,CONTIN for size distribution,,https://doi.org/10.1021/jp208399z
213,MEH-PPV,425002.0,85000.0,5.0,,,0,0,1.0,1,0.0,,,,,3.0,298.0,,,,600,323,,,Tol,0.0,,,,,,,,316.0,,,,,,,,,114.0,,,,,,,,,,,,,,,,,,,,,,,,,,,,,,,,,,,,Extended Pecora’s formula,,,CONTIN for size distribution,,https://doi.org/10.1021/jp208399z
214,MEH-PPV,425002.5,85000.0,5.0,,,0,0,1.0,1,0.0,,,,,0.1,298.0,,,,600,323,,,CF,0.0,,,,,,,,,,,,,,,,,73.0,,,,,,,,,,,,,,,,,,,,,,,,,,,,,,,,,,,,Extended Pecora’s formula,,,CONTIN for size distribution,,https://doi.org/10.1021/jp208399z
215,MEH-PPV,425003.0,85000.0,5.0,,,0,0,1.0,1,0.0,,,,,0.3,298.0,,,,600,323,,,CF,0.0,,,,,,,,142.0,,,,,,,,,122.0,,,,,,,,,,,,,,,,,,,,,,,,,,,,,,,,,,,,Extended Pecora’s formula,,,CONTIN for size distribution,,https://doi.org/10.1021/jp208399z
216,MEH-PPV,425003.5,85000.0,5.0,,,0,0,1.0,1,0.0,,,,,1.0,298.0,,,,600,323,,,CF,0.0,,,,,,,,192.0,,,,,,,,,124.0,,,,,,,,,,,,,,,,,,,,,,,,,,,,,,,,,,,,Extended Pecora’s formula,,,CONTIN for size distribution,,https://doi.org/10.1021/jp208399z
217,MEH-PPV,425004.0,85000.0,5.0,,,0,0,1.0,1,0.0,,,,,3.0,298.0,,,,600,323,,,CF,0.0,,,,,,,,231.0,,,,,,,,,130.0,,,,,,,,,,,,,,,,,,,,,,,,,,,,,,,,,,,,Extended Pecora’s formula,,,CONTIN for size distribution,,https://doi.org/10.1021/jp208399z
218,PFO,47000.0,32191.78082,1.46,,,0,0,1.0,1,0.0,,,,90,0.2,298.0,,,,,,,,CF,0.0,,,,,,,,5.5,,,,,,,,,14.4,,,,,,,,,,,,,,6.9,,,,,,,,,,,,,,,,,,,,,,CONTIN,,,,,http://dx.doi.org/10.1016/j.polymer.2016.09.072
219,PFO,85000.0,60283.68794,1.41,,,0,0,1.0,1,0.0,,,,90,0.2,298.0,,,,,,,,CF,0.0,,,,,,,,7.1,,,,,,,,,18.1,,,,,,,,,,,,,,6.1,,,,,,,,,,,,,,,,,,,,,,CONTIN,,,,,http://dx.doi.org/10.1016/j.polymer.2016.09.072
220,PFO,113000.0,85606.06061,1.32,,,0,0,1.0,1,0.0,,,,90,0.2,298.0,,,,,,,,CF,0.0,,,,,,,,9.5,,,,,,,,,24.1,,,,,,,,,,,,,,8.0,,,,,,,,,,,,,,,,,,,,,,CONTIN,,,,,http://dx.doi.org/10.1016/j.polymer.2016.09.072
221,PFO,145000.0,116935.4839,1.24,,,0,0,1.0,1,0.0,,,,90,0.2,298.0,,,,,,,,CF,0.0,,,,,,,,13.0,,,,,,,,,32.0,,,,,,,,,,,,,,10.5,,,,,,,,,,,,,,,,,,,,,,CONTIN,,,,,http://dx.doi.org/10.1016/j.polymer.2016.09.072
222,PFO,47000.0,32191.78082,1.46,,,0,0,1.0,1,0.0,,,,90,0.2,298.0,,,,,,,,10:90 vol% EtOH-CF,0.0,,,,,,,,69.27,1.0,4.94,0.16,2003.2,0.28,,,,,,,,,,,,,1.5,,,,,,,,,,,,,,,,,,,,,,,,,,,CONTIN,,,,,http://dx.doi.org/10.1016/j.polymer.2016.09.072
223,PFO,85000.0,60283.68794,1.41,,,0,0,1.0,1,0.0,,,,90,0.2,298.0,,,,,,,,10:90 vol% EtOH-CF,0.0,,,,,,,,140.14,1.0,7.07,0.08,,,,,,,,,,,,,,,1.46,,,,,,,,,,,,,,,,,,,,,,,,,,,CONTIN,,,,,http://dx.doi.org/10.1016/j.polymer.2016.09.072
224,PFO,113000.0,85606.06061,1.32,,,0,0,1.0,1,0.0,,,,90,0.2,298.0,,,,,,,,10:90 vol% EtOH-CF,0.0,,,,,,,,100.5,1.0,9.33,0.25,,,,,,,,,,,,,,,1.41,,,,,,,,,,,,,,,,,,,,,,,,,,,CONTIN,,,,,http://dx.doi.org/10.1016/j.polymer.2016.09.072
225,PFO,145000.0,116935.4839,1.24,,,0,0,1.0,1,0.0,,,,90,0.2,298.0,,,,,,,,10:90 vol% EtOH-CF,0.0,,,,,,,,100.5,1.0,10.2,0.12,,,,,,,,,,,,,,,0.85,,,,,,,,,,,,,,,,,,,,,,,,,,,CONTIN,,,,,http://dx.doi.org/10.1016/j.polymer.2016.09.072
226,F8BT,35244.0,19800.0,1.78,,,0,0,1.0,1,0.0,,,,,1.0,293.0,,,,,,,,0:100 vol% EtOH-Tol,0.0,,,,,,,,29.34,1.0,,,,,,,,,,,,,,,,,0.69,,126000-287000,,,,,,,,,,,,,,,,,,,,,,,,,CONTIN,,,,,https://doi.org/10.1016/j.polymer.2023.125951
227,F8BT,35244.0,19800.0,1.78,,,0,0,1.0,1,0.0,,,,,1.0,293.0,,,,,,,,5:95 vol% EtOH-Tol,0.0,,,,,,,,48.79,1.0,,,,,,,,,,,,,,,,,0.96,,126000-287000,,,,,,,,,,,,,,,,,,,,,,,,,CONTIN,,,,,https://doi.org/10.1016/j.polymer.2023.125951
228,F8BT,35244.0,19800.0,1.78,,,0,0,1.0,1,0.0,,,,,1.0,293.0,,,,,,,,10:90 vol% EtOH-Tol,0.0,,,,,,,,57.51,1.0,,,,,,,,,,,,,,,,,0.7,,126000-287000,,,,,,,,,,,,,,,,,,,,,,,,,CONTIN,,,,,https://doi.org/10.1016/j.polymer.2023.125951
229,F8BT,35244.0,19800.0,1.78,,,0,0,1.0,1,0.0,,,,,1.0,293.0,,,,,,,,15:85 vol% EtOH-Tol,0.0,,,,,,,,698.48,1.0,20.19,0.11,,,,,,,,,,,,,,,2.17,,126000-287000,,,,,,,,,,,,,,,,,,,,,,,,,CONTIN,,,,,https://doi.org/10.1016/j.polymer.2023.125951
230,F8BT,35244.0,19800.0,1.78,,,0,0,1.0,1,0.0,,,,,1.0,293.0,,,,,,,,20:80 vol% EtOH-Tol,0.0,,,,,,,,709.01,1.0,20192.72,0.23,,,,,,,,,,,,,,,2.52,,126000-287000,,,,,,,,,,,,,,,,,,,,,,,,,CONTIN,,,,,https://doi.org/10.1016/j.polymer.2023.125951
231,PFO,70460.0,60222.22222,1.17,,,0,0,1.0,1,0.0,,,,,0.7,293.0,,,480,,348,,,CB,0.0,,,,,,,,12.2,,,,,,,,,32.5,,,,,,,,,,,126000-287000,,,,,,,,,,,,,,,,,,,,,,,,,CONTIN,,,,,https://doi.org/10.1016/j.polymer.2019.121986
232,PFO,70460.0,60222.22222,1.17,,,0,0,1.0,1,0.0,,,,,0.7,293.0,,,480,,348,,,Tol,0.0,,,,,,,,10.9,,,,,,,,,28.1,,,,,,,,,,,126000-287000,,,,,,,,,,,,,,,,,,,,,,,,,CONTIN,,,,,https://doi.org/10.1016/j.polymer.2019.121986
233,PFO,70460.0,60222.22222,1.17,,,0,0,1.0,1,0.0,,,,,0.7,293.0,,,480,,328,,,THF,0.0,,,,,,,,10.5,,,,,,,,,20.8,,,,,,,,,,,126000-287000,,,,,,,,,,,,,,,,,,,,,,,,,CONTIN,,,,,https://doi.org/10.1016/j.polymer.2019.121986
234,PFO,70460.0,60222.22222,1.17,,,0,0,1.0,1,0.0,,,,,0.7,293.0,,,480,,328,,,CF,0.0,,,,,,,,9.9,,,,,,,,,22.7,,,,,,,,,,,126000-287000,,,,,,,,,,,,,,,,,,,,,,,,,CONTIN,,,,,https://doi.org/10.1016/j.polymer.2019.121986
235,PFO,70460.0,60222.22222,1.17,,,0,0,1.0,1,0.0,,,,,5.0,293.0,,,480,,348,,,CB,0.0,,,,,,,,135722.88,1.0,262.04,0.67,9.1,0.55,,,,216.9,,,,,,,,,1.82,,126000-287000,,,,,,,,,,,,,,,,,,,,,,,,,CONTIN,,,,,https://doi.org/10.1016/j.polymer.2019.121986
236,PFO,70460.0,60222.22222,1.17,,,0,0,1.0,1,0.0,,,,,5.0,293.0,,,480,,348,,,Tol,0.0,,,,,,,,214790.87,1.0,167.25,0.72,5.6,0.86,,,,194.0,,,,,,,,,1.8,,126000-287000,,,,,,,,,,,,,,,,,,,,,,,,,CONTIN,,,,,https://doi.org/10.1016/j.polymer.2019.121986
237,PFO,70460.0,60222.22222,1.17,,,0,0,1.0,1,0.0,,,,,5.0,293.0,,,480,,328,,,THF,0.0,,,,,,,,129024.43,1.0,246.21,0.84,5.19,0.48,,,,260.6,,,,,,,,,1.96,,126000-287000,,,,,,,,,,,,,,,,,,,,,,,,,CONTIN,,,,,https://doi.org/10.1016/j.polymer.2019.121986
238,PFO,70460.0,60222.22222,1.17,,,0,0,1.0,1,0.0,,,,,5.0,293.0,,,480,,328,,,CF,0.0,,,,,,,,77504.7,1.0,277.82,0.78,5.85,0.54,,,,262.8,,,,,,,,,1.91,,126000-287000,,,,,,,,,,,,,,,,,,,,,,,,,CONTIN,,,,,https://doi.org/10.1016/j.polymer.2019.121986
239,PFO,70460.0,60222.22222,1.17,,,0,0,1.0,1,0.0,,,,,3.0,293.0,,,480,,348,,,CB,0.0,,,,,,,,,,,,,,,,,189.5,,,,,,,,,1.78,,126000-287000,,,,,,,,,,,,,,,,,,,,,,,,,CONTIN,,,,,https://doi.org/10.1016/j.polymer.2019.121986
240,PFO,70460.0,60222.22222,1.17,,,0,0,1.0,1,0.0,,,,,3.0,293.0,,,480,,348,,,Tol,0.0,,,,,,,,,,,,,,,,,193.1,,,,,,,,,1.75,,126000-287000,,,,,,,,,,,,,,,,,,,,,,,,,CONTIN,,,,,https://doi.org/10.1016/j.polymer.2019.121986
241,PFO,70460.0,60222.22222,1.17,,,0,0,1.0,1,0.0,,,,,3.0,293.0,,,480,,328,,,THF,0.0,,,,,,,,,,,,,,,,,213.1,,,`,,,,,,1.86,,126000-287000,,,,,,,,,,,,,,,,,,,,,,,,,CONTIN,,,,,https://doi.org/10.1016/j.polymer.2019.121986
242,PFO,70460.0,60222.22222,1.17,,,0,0,1.0,1,0.0,,,,,3.0,293.0,,,480,,328,,,CF,0.0,,,,,,,,,,,,,,,,,249.0,,,,,,,,,1.9,,126000-287000,,,,,,,,,,,,,,,,,,,,,,,,,CONTIN,,,,,https://doi.org/10.1016/j.polymer.2019.121986
243,PFO,70460.0,60222.22222,1.17,,,0,0,1.0,1,0.0,,,,,1.0,293.0,,,480,,348,,,CB,0.0,,,,,,,CB,7.43,1.0,122.21,0.22,2927.01,0.11,,,,,,,,,,,,,,,126000-287001,,,,,,,,,,,,,,,,,,,,,,,,,CONTIN,,,,,https://doi.org/10.1016/j.polymer.2019.121986
244,PFO,70460.0,60222.22222,1.17,,,0,0,1.0,1,0.0,,,,,1.0,293.0,,,480,,348,,,Tol,0.0,,,,,,,Tol,13.07,0.97,197.62,1,3761.12,0.24,,,,,,,,,,,,,,,126000-287002,,,,,,,,,,,,,,,,,,,,,,,,,CONTIN,,,,,https://doi.org/10.1016/j.polymer.2019.121986
245,PFO,70460.0,60222.22222,1.17,,,0,0,1.0,1,0.0,,,,,1.0,293.0,,,480,,328,,,THF,0.0,,,,,,,THF,4.32,1.0,85.67,0.79,1191.86,0.2,,,,,,,,,,,,,,,126000-287003,,,,,,,,,,,,,,,,,,,,,,,,,CONTIN,,,,,https://doi.org/10.1016/j.polymer.2019.121986
246,PFO,70460.0,60222.22222,1.17,,,0,0,1.0,1,0.0,,,,,1.0,293.0,,,480,,328,,,CF,0.0,,,,,,,CF,3.88,1.0,84.99,0.86,878.7,0.6,,,,,,,,,,,,,,,126000-287004,,,,,,,,,,,,,,,,,,,,,,,,,CONTIN,,,,,https://doi.org/10.1016/j.polymer.2019.121986
247,P7DPF,22000.0,13924.05063,1.58,,,0,0,1.0,1,0.0,,,,,1.0,293.0,,,,180,343,,,0:100 vol% Tol-CF,0.0,,,,,,,,10.0,1.0,,,,,,,,20.3,,,,,,,,,,,126000-287002,,,,,,,,,,,,,,,,,,,,,,,,,CONTIN,,,first dissolved in CF and toluene added,,https://doi.org/10.1021/acs.macromol.0c00579
248,P7DPF,22000.0,13924.05063,1.58,,,0,0,1.0,1,0.0,,,,,1.0,293.0,,,,180,343,,,20:80 vol% Tol-CF,0.0,,,,,,,,11.5,1.0,,,,,,,,23.0,,,,,,,,,,,126000-287003,,,,,,,,,,,,,,,,,,,,,,,,,CONTIN,,,,,https://doi.org/10.1021/acs.macromol.0c00579
249,P7DPF,22000.0,13924.05063,1.58,,,0,0,1.0,1,0.0,,,,,1.0,293.0,,,,180,343,,,40:60 vol% Tol-CF,0.0,,,,,,,,10.5,1.0,,,,,,,,21.0,,,,,,,,,,,126000-287004,,,,,,,,,,,,,,,,,,,,,,,,,CONTIN,,,,,https://doi.org/10.1021/acs.macromol.0c00579
250,P7DPF,22000.0,13924.05063,1.58,,,0,0,1.0,1,0.0,,,,,1.0,293.0,,,,180,343,,,60:40 vol% Tol-CF,0.0,,,,,,,,12.5,1.0,,,,,,,,25.7,,,,,,,,,,,126000-287005,,,,,,,,,,,,,,,,,,,,,,,,,CONTIN,,,,,https://doi.org/10.1021/acs.macromol.0c00579
251,P7DPF,22000.0,13924.05063,1.58,,,0,0,1.0,1,0.0,,,,,1.0,293.0,,,,180,343,,,80:20 vol% Tol-CF,0.0,,,,,,,,11.8,1.0,,,,,,,,22.5,,,,,,,,,,,126000-287006,,,,,,,,,,,,,,,,,,,,,,,,,CONTIN,,,,,https://doi.org/10.1021/acs.macromol.0c00579
252,P7DPF,22000.0,13924.05063,1.58,,,0,0,1.0,1,0.0,,,,,1.0,293.0,,,,180,343,,,95:5 vol% Tol-CF,0.0,,,,,,,,11.9,1.0,,,,,,,,23.1,,,,,,,,,,,126000-287007,,,,,,,,,,,,,,,,,,,,,,,,,CONTIN,,,,,https://doi.org/10.1021/acs.macromol.0c00579
253,P7DPF,22000.0,13924.05063,1.58,,,0,0,1.0,1,0.0,,,,,1.0,293.0,,,,,313,,,100:0 vol% Tol-CF,0.0,,,,,,,,112.88,1.0,,,,,,,,,,,,,,,,,1.76,,126000-287008,,,,,,,,,,,,,,,,,,,,,,,,,CONTIN,,,first dissolved in toluene then CF added,,https://doi.org/10.1021/acs.macromol.0c00579
254,P7DPF,22000.0,13924.05063,1.58,,,0,0,1.0,1,0.0,,,,,1.0,293.0,,,,,313,,,80:20 vol% Tol-CF,0.0,,,,,,,,121.4,1.0,,,,,,,,,,,,,,,,,1.73,,126000-287009,,,,,,,,,,,,,,,,,,,,,,,,,CONTIN,,,,,https://doi.org/10.1021/acs.macromol.0c00579
255,P7DPF,22000.0,13924.05063,1.58,,,0,0,1.0,1,0.0,,,,,1.0,293.0,,,,,313,,,70:30 vol% Tol-CF,0.0,,,,,,,,104.97,1.0,,,,,,,,,,,,,,,,,1.65,,126000-287010,,,,,,,,,,,,,,,,,,,,,,,,,CONTIN,,,,,https://doi.org/10.1021/acs.macromol.0c00579
256,P7DPF,22000.0,13924.05063,1.58,,,0,0,1.0,1,0.0,,,,,1.0,293.0,,,,,313,,,60:40 vol% Tol-CF,0.0,,,,,,,,93.44,1.0,,,,,,,,,,,,,,,,,1.49,,126000-287011,,,,,,,,,,,,,,,,,,,,,,,,,CONTIN,,,,,https://doi.org/10.1021/acs.macromol.0c00579
257,P7DPF,22000.0,13924.05063,1.58,,,0,0,1.0,1,0.0,,,,,1.0,293.0,,,,,313,,,50:50 vol% Tol-CF,0.0,,,,,,,,52.23,1.0,8.0,0.43,,,,,,,,,,,,,,,0.62,,126000-287012,,,,,,,,,,,,,,,,,,,,,,,,,CONTIN,,,,,https://doi.org/10.1021/acs.macromol.0c00579
258,P7DPF,22000.0,13924.05063,1.58,,,0,0,1.0,1,0.0,,,,,1.0,293.0,,,,,313,,,50:50 vol% Tol-CF,0.0,,,,,,,,8.24,1.0,,,,,,,,,,,,,,,,,0.62,,126000-287012,,,,,,,,,,,,,,,,,,,,,,,,,CONTIN,,,,,https://doi.org/10.1021/acs.macromol.0c00579
259,PPFOH,14700.0,4637.223975,3.17,,,0,0,1.0,1,0.0,,,,,0.1,293.0,,,,,328,,,0:100 vol% THF-CF,0.0,,,,,,,,42.9,,,,,,,,,100.0,,,,,,,,,1.02,,126000-287012,,,,,,,,,,,,,,,,,,,,,,,,,,,,,50-150 degree in SLS ,https://doi.org/10.1021/acs.jpcc.9b07288
260,PPFOH,14700.0,4637.223975,3.17,,,0,0,1.0,1,0.0,,,,,0.1,293.0,,,,,328,,,20:80 vol% THF-CF,0.0,,,,,,,,89.0,,,,,,,,,110.0,,,,,,,,,1.15,,126000-287013,,,,,,,,,,,,,,,,,,,,,,,,,,,,,50-150 degree in SLS ,https://doi.org/10.1021/acs.jpcc.9b07288
261,PPFOH,14700.0,4637.223975,3.17,,,0,0,1.0,1,0.0,,,,,0.1,293.0,,,,,328,,,100:0 vol% THF-CF,0.0,,,,,,,,99.0,,,,,,,,,116.0,,,,,,,,,1.24,,126000-287014,,,,,,,,,,,,,,,,,,,,,,,,,,,,,50-150 degree in SLS ,https://doi.org/10.1021/acs.jpcc.9b07288
262,PFO,35500.0,13653.84615,2.6,,,1,0,0.0,0,0.0,,,,,30.0,293.0,,,,,,,,Tol,1.0,,,,,,,,,,,,,,,,,1.9,,0.1,,,,,,,,3.9,.0006-.004,1.4,.07-.2,,,,,,,,,,,,,,,,,,,,,,,,Guinier–Porod,,Df calculated by Avrami Curve,,https://doi.org/10.1039/C3SM51753E
263,PFO,35500.0,13653.84615,2.6,,,1,0,0.0,0,0.0,,,,,30.0,293.0,,,,,,,,mXyl,1.0,,,,,,,,,,,,,,,,,2.1,,0.1,,,,,,,,3.1,.0006-.004,2.1,.07-.2,,,,,,,,,,,,,,,,,,,,,,,,Guinier–Porod,,,,https://doi.org/10.1039/C3SM51753E
264,PFO,35500.0,13653.84615,2.6,,,1,0,0.0,0,0.0,,,,,30.0,293.0,,,,,,,,oDCB,1.0,,,,,,,,,,,,,,,,,2.7,,0.1,,,,,,,,2.7,.0006-.004,3.8,.07-.2,,,,,,,,,,,,,,,,,,,,,,,,Guinier–Porod,,,,https://doi.org/10.1039/C3SM51753E
265,PFO,35500.0,13653.84615,2.6,,,1,0,0.0,0,0.0,,,,,30.0,298.0,,,,,,,,nC12,1.0,,,,,,,,,,,,,,,,,3.1,,0.1,,,,,,,,2.3,.0006-.004,3.1,.07-.2,,,,,,,,,,,,,,,,,,,,,,,,Guinier–Porod,,,,https://doi.org/10.1039/C3SM51753E
266,PFO,35500.0,13653.84615,2.6,,,1,0,0.0,0,0.0,,,,,30.0,305.0,,,,,,,,nC12,1.0,,,,,,,,,,,,,,,,,3.0,,0.1,,,,,,,,2.4,.0006-.004,3.0,.07-.2,,,,,,,,,,,,,,,,,,,,,,,,Guinier–Porod,,,,https://doi.org/10.1039/C3SM51753E
267,PFO,35500.0,13653.84615,2.6,,,1,0,0.0,0,0.0,,,,,30.0,313.0,,,,,,,,nC12,1.0,,,,,,,,,,,,,,,,,2.2,,0.1,,,,,,,,2.9,.0006-.004,3.0,.07-.2,,,,,,,,,,,,,,,,,,,,,,,,Guinier–Porod,,,,https://doi.org/10.1039/C3SM51753E
268,PFO,35500.0,13653.84615,2.6,,,1,0,0.0,0,0.0,,,,,30.0,323.0,,,,,,,,nC12,1.0,,,,,,,,,,,,,,,,,2.6,,0.1,,,,,,,,3.2,.0006-.004,2.9,.07-.2,,,,,,,,,,,,,,,,,,,,,,,,Guinier–Porod,,,,https://doi.org/10.1039/C3SM51753E
269,PFO,35500.0,13653.84615,2.6,,,1,0,0.0,0,0.0,,,,,30.0,333.0,,,,,,,,nC12,1.0,,,,,,,,,,,,,,,,,3.3,,0.1,,,,,,,,3.6,.0006-.004,3.0,.07-.2,,,,,,,,,,,,,,,,,,,,,,,,Guinier–Porod,,,,https://doi.org/10.1039/C3SM51753E
270,P(PzDPP-CT2),55000.0,24200.0,2.27,,,1,0,0.0,0,0.0,,,,,3.0,348.0,,,,,,,,oDCB,1.0,,,,,,,,,,,,,,,,,,,,,,,,,,,,,,,44.3,,80.0,,,,,,,1.77,,,,,,,,,,,,,,flexible cylinder,,,,https://doi.org/10.1002/anie.202015216
271,P3HT,68000.0,,,,,0,0,1.0,0,0.0,,,,90,0.44,298.0,,,,0,,,,Tol,0.0,,,,,,,,104.405,,,,,,,,,,,,,,,,,,,,,,,,,,,,,,,,,,,,,,,,,,,,,,,,"Zetasizer for DLS (model fitting), Z average reported here, Also there is distribution plot in SI",0.05 wt.%,https://doi.org/10.1002/adfm.201301007
272,P3HT,68000.0,,,,,0,0,1.0,0,0.0,,,,90,0.44,298.0,,,,2,,,,Tol,0.0,,,,,,,,87.5,,,,,,,,,,,,,,,,,,,,,,,,,,,,,,,,,,,,,,,,,,,,,,,,"Zetasizer for DLS (model fitting), Z average reported here, Also there is distribution plot in SI",0.05 wt.%,https://doi.org/10.1002/adfm.201301007
273,P3HT,68000.0,,,,,0,0,1.0,0,0.0,,,,90,0.44,298.0,,,,4,,,,Tol,0.0,,,,,,,,60.715,,,,,,,,,,,,,,,,,,,,,,,,,,,,,,,,,,,,,,,,,,,,,,,,"Zetasizer for DLS (model fitting), Z average reported here, Also there is distribution plot in SI",0.05 wt.%,https://doi.org/10.1002/adfm.201301007
274,P3HT,68000.0,,,,,0,0,1.0,0,0.0,,,,90,0.44,298.0,,,,6,,,,Tol,0.0,,,,,,,,49.165,,,,,,,,,,,,,,,,,,,,,,,,,,,,,,,,,,,,,,,,,,,,,,,,"Zetasizer for DLS (model fitting), Z average reported here, Also there is distribution plot in SI",0.05 wt.%,https://doi.org/10.1002/adfm.201301007
275,QZ1,270000.0,108000.0,2.5,,,0,0,1.0,1,0.0,,,,45,0.5,,,,,,,,,THF,0.0,,,,,,,,11.0,,,,,,,,,24.0,,,,,,,,,,,,,,15.0,1.0,,,,,,,,,,,,,,,,,,,,,REPES,,,,,https://doi.org/10.1021/ma9602583
276,DP6-PPV,448000.0,344615.3846,1.3,,,1,0,1.0,0,0.0,,,,90,6.78,298.0,,,720,,313,,,CF,1.0,,,,,,,,3800.0,,72.0,,8.0,,,,,,,,,,,,,,,2.62,.01-.037,,,,,,,,,,,,,,,,,,,,,,,,,,network-rodlike,,1 wt,,https://doi.org/10.1021/la0612769
277,DP6-PPV,448000.0,344615.3846,1.3,,,1,0,1.0,0,0.0,,,,90,6.78,298.0,,,720,,313,,,Tol,1.0,,,,,,,,1300.0,,95.0,,10.0,,,,,,,,,,,,,,,2.7,.02-.1,,,,,,,,,,,,,,,,,,,,,,,,,,network-rodlike,,1 wt,,https://doi.org/10.1021/la0612769
278,PF-PANI11112b-PANI11,39700.0,31900.0,1.244514107,,23 for PF block and 15 for PANi block,1,0,0.0,0,0.0,,,,,10.0,298.0,,,,,,,,Tol,1.0,,,,,,,,,,,,,,,,,0.918,,0.02,,,,,,,,1.25,.02-.1,,,,,,,,,,,,,,,,,,,,,,,,,,stiff cylinder,,,,https://doi.org/10.1021%2Fjp806763d
279,PF-PANI11112b-PANI11,39700.0,31900.0,1.244514107,,23 for PF block and 15 for PANi block,1,0,0.0,0,0.0,,,,,10.0,298.0,,,,,,,,MCH,1.0,,,,,,,,,,,,,,,,,0.92,,0.01,,,,,,,,1.19,.02-.1,,,,,,,,,,,,,,,,,,,,,,,,,,stiff cylinder,,,,https://doi.org/10.1021%2Fjp806763d
280,PF-PANI11112b-PANI11,39700.0,31900.0,1.244514107,,23 for PF block and 15 for PANi block,1,0,0.0,0,0.0,,,,,10.0,298.0,,,,,,,,CF,1.0,,,,,,,,,,,,,,,,,0.933,,0.084,,,,,,,,1.18,.02-.1,,,,,,,,,,,,1.4,0.1,,15.8,0.5,,,,,,,,,,stiff cylinder,,,,https://doi.org/10.1021%2Fjp806763d
281,PF-PANI11112b-PANI11,39700.0,31900.0,1.244514107,,23 for PF block and 15 for PANi block,1,0,0.0,0,0.0,,,,,1.0,298.0,,,,,,,,Tol,1.0,,,,,,,,,,,,,,,,,0.943,,0.016,,,,,,,,1.01,.02-.1,,,,,,,,,,,,1.4,0.1,,15.3,0.5,,,,,,,,,,stiff cylinder,,,,https://doi.org/10.1021%2Fjp806763d
282,PF-PANI11112b-PANI11,39700.0,31900.0,1.244514107,,23 for PF block and 15 for PANi block,1,0,0.0,0,0.0,,,,,1.0,298.0,,,,,,,,MCH,1.0,,,,,,,,,,,,,,,,,0.938,,0.02,,,,,,,,1.17,.02-.1,,,,,,,,,,,,1.45,0.1,,14.5,0.4,,,,,,,,,,stiff cylinder,,,,https://doi.org/10.1021%2Fjp806763d
283,MEH-PPV,134000.0,100000.0,1.34,,,0,0,1.0,0,0.0,,,,,1.6066468890000003e-05,298.0,,,,30-45,,,,CF,0.0,,,19.0,20.6,,,,6.97101,,,,,,,,,,,,,,,,,,,,,,,,,,,,,,,,,,,,,,,,,,,,,FCS Model,,,0.40083 nM,maybe calculated based on the mass of repeat units,https://doi.org/10.1021/ma4011523
284,MEH-PPV,134000.0,100000.0,1.34,,,0,0,1.0,0,0.0,,,,,0.00032916482041,298.0,,,,30-46,,,,CF,0.0,,,19.0,20.6,,,,7.11151,,,,,,,,,,,,,,,,,,,,,,,,,,,,,,,,,,,,,,,,,,,,,,,,1.81429,,https://doi.org/10.1021/ma4011523
285,MEH-PPV,134000.0,100000.0,1.34,,,0,0,1.0,0,0.0,,,,,0.03256249122063999,298.0,,,,30-47,,,,CF,0.0,,,19.0,20.6,,,,8.37939,,,,,,,,,,,,,,,,,,,,,,,,,,,,,,,,,,,,,,,,,,,,,,,,18.04508,,https://doi.org/10.1021/ma4011523
286,MEH-PPV,134000.0,100000.0,1.34,,,0,0,1.0,0,0.0,,,,,0.4362273577200101,298.0,,,,30-48,,,,CF,0.0,,,19.0,20.6,,,,8.90616,,,,,,,,,,,,,,,,,,,,,,,,,,,,,,,,,,,,,,,,,,,,,,,,66.04751,,https://doi.org/10.1021/ma4011523
287,MEH-PPV,134000.0,100000.0,1.34,,50,0,0,1.0,0,0.0,,,,,11.103219623920362,298.0,,,,30-49,,,,CF,0.0,,,19.0,20.6,,,,10.17328,,,,,,,,,,,,,,,,,,,,,,,,,,,,,,,,,,,,,,,,,,,,,,,,333.21494,,https://doi.org/10.1021/ma4011523
288,MEH-PPV,134000.0,100000.0,1.34,,,0,0,1.0,0,0.0,,,,,38.09534674359185,298.0,,,,30-50,,,,CF,0.0,,,19.0,20.6,,,,10.17328,,,,,,,,,,,,,,,,,,,,,,,,,,,,,,,,,,,,,,,,,,,,,,,,617.21428,,https://doi.org/10.1021/ma4011523
289,MEH-PPV,5004.0,3600.0,1.39,,,0,0,1.0,0,0.0,,,,,2.9113362662399996e-06,298.0,,,,30-51,,,,CF,0.0,,,19.0,20.6,,,,1.80886,,,,,,,,,,,,,,,,,,,,,,,,,,,,,,,,,,,,,,,,,,,,,,,,0.89928,,https://doi.org/10.1021/ma4011523
290,MEH-PPV,5004.0,3600.0,1.39,,,0,0,1.0,0,0.0,,,,,0.00021333091738176,298.0,,,,30-52,,,,CF,0.0,,,19.0,20.6,,,,1.77312,,,,,,,,,,,,,,,,,,,,,,,,,,,,,,,,,,,,,,,,,,,,,,,,7.69796,,https://doi.org/10.1021/ma4011523
291,MEH-PPV,5004.0,3600.0,1.39,,,0,0,1.0,0,0.0,,,,,0.020244567964332966,298.0,,,,30-53,,,,CF,0.0,,,19.0,20.6,,,,1.84736,,,,,,,,,,,,,,,,,,,,,,,,,,,,,,,,,,,,,,,,,,,,,,,,74.98994,,https://doi.org/10.1021/ma4011523
292,MEH-PPV,5004.0,3600.0,1.39,,,0,0,1.0,0,0.0,,,,,1.8429583693554812,298.0,,,,30-54,,,,CF,0.0,,,19.0,20.6,,,,1.86588,,,,,,,,,,,,,,,,,,,,,,,,,,,,,,,,,,,,,,,,,,,,,,,,715.49485,,https://doi.org/10.1021/ma4011523
293,MEH-PPV,134000.0,100000.0,1.34,,,0,0,1.0,0,0.0,,,,,0.00010730680921,298.0,,,,30,,,,Tol,0.0,,,18.2,20.6,,,,6.66909,,,,,,,,,,,,,,,,,,,,,,,,,,,,,,,,,,,,,,,,,,,,,,,,1.03589 nM,,https://doi.org/10.1021/ma4011523
294,MEH-PPV,134000.0,100000.0,1.34,,,0,0,1.0,0,0.0,,,,,0.00024362527225000005,298.0,,,,30,,,,Tol,0.0,,,18.2,20.6,,,,6.82051,,,,,,,,,,,,,,,,,,,,,,,,,,,,,,,,,,,,,,,,,,,,,,,,1.56085,,https://doi.org/10.1021/ma4011523
295,MEH-PPV,134000.0,100000.0,1.34,,,0,0,1.0,0,0.0,,,,,0.00044807999041,298.0,,,,30,,,,Tol,0.0,,,18.2,20.6,,,,7.53711,,,,,,,,,,,,,,,,,,,,,,,,,,,,,,,,,,,,,,,,,,,,,,,,2.11679,,https://doi.org/10.1021/ma4011523
296,MEH-PPV,134000.0,100000.0,1.34,,,0,0,1.0,0,0.0,,,,,0.0006300049800100001,298.0,,,,30,,,,Tol,0.0,,,18.2,20.6,,,,8.23603,,,,,,,,,,,,,,,,,,,,,,,,,,,,,,,,,,,,,,,,,,,,,,,,2.50999,,https://doi.org/10.1021/ma4011523
297,MEH-PPV,134000.0,100000.0,1.34,,,0,0,1.0,0,0.0,,,,,0.00125727685561,298.0,,,,30,,,,Tol,0.0,,,18.2,20.6,,,,9.62679,,,,,,,,,,,,,,,,,,,,,,,,,,,,,,,,,,,,,,,,,,,,,,,,3.54581,,https://doi.org/10.1021/ma4011523
298,MEH-PPV,134000.0,100000.0,1.34,,,0,0,1.0,0,0.0,,,,,0.0024244692732100005,298.0,,,,30,,,,Tol,0.0,,,18.2,20.6,,,,11.75596,,,,,,,,,,,,,,,,,,,,,,,,,,,,,,,,,,,,,,,,,,,,,,,,4.92389,,https://doi.org/10.1021/ma4011523
299,MEH-PPV,134000.0,100000.0,1.34,,,0,0,1.0,0,0.0,,,,,0.005013263059360001,298.0,,,,30,,,,Tol,0.0,,,18.2,20.6,,,,12.57501,,,,,,,,,,,,,,,,,,,,,,,,,,,,,,,,,,,,,,,,,,,,,,,,7.08044,,https://doi.org/10.1021/ma4011523
300,MEH-PPV,5004.0,3600.0,1.39,,,0,0,1.0,0,0.0,,,,,8.179140369959999e-06,298.0,,,,30,,,,Tol,0.0,,,18.2,20.6,,,,1.75755,,,,,,,,,,,,,,,,,,,,,,,,,,,,,,,,,,,,,,,,,,,,,,,,1.50731,,https://doi.org/10.1021/ma4011523
