Repository: ddomlab/Model-Generalizability-and-Uncertainty-for-Predicting-Conjugated-Polymer-Solution-Conformation

This repository contains the data, preprocessing workflows, and machine learning pipelines developed for the paper:<br>
"**Robust Learning from Literature Data: Model Generalizability and Uncertainty for Predicting Conjugated Polymer Solution Conformation**"

## Overview
The repository is set-up to make the results easy to reproduce. If you get stuck or like to learn more, please feel free to open an issue.

##  Repository Structure

```bash
code_/                       
├── cleaning/                
│   └── generate_clean_dataset.py             # Main script to clean and prepare dataset
├── notebooks/
│   ├── Image_2structure_Molscribe_Decimer_V2.ipynb       # Image-to-structure using OCSR

File: datasets/cleaned_datasets/cleaned_data_wo_block_cp.csv (part 3 of 9)
e (K),Stirring /heating time(min),Sonication time (min),Sonication/Stirring/heating Temperature (K),storage temperature (K),Storage time (hour),Solvent(s),Deuterated solvent,Solid additive,Solid additive quantity (mg/ml),Solvent solubility parameter (Hansen),Polymer solubility parameter ,Polymer solubility parameter 𝛿d [MPa1/2],Polymer solubility parameter  𝛿p [MPa1/2],Polymer solubility parameter 𝛿h [MPa1/2],Rh1 (nm),I1 (Normalized 1-0),Rh2 (nm),I2 (Normalized 1-0),Rh3 (nm),I3 (Normalized 1-0),Rh4 (nm),I4 (Normalized 1-0),Rh deviation (nm) ±,Rg1 (nm),Rg2 (nm),Rg 1deviation (nm) ±,"Rcs,g (crossectional radius) (nm)","Rcs,g (crossectional radius) (nm) ±","Rt,g (radius of gyration) (nm)",Ree (chain end-to-end distance) (nm),Ree deviation (nm) ±,A2 (mol dm3/g^2),df,α1 ,q1 range (A-1),α2 ,q2 range (A-1),Lp (nm),Lp deviation (nm) ±,Lc (nm),Lc deviation (nm) ±,ξs (characteristic length scale) (nm),ξs deviation (nm) ±,ξd (mesh size of the dynamic network) (nm),ξd deviation (nm) ±,R disk (nm),R cylinder (nm),R deviation (nm) ±,R core cylinder (nm),L cylinder (nm),L deviation (nm) ±,t (thinkness) (nm),t (thinkness) (nm) ±,A parallelepiped (thickness)(nm),A deviation (nm) ±,B parallelepiped (width)(nm),B deviation (nm) ±,C parallelepiped (length)(nm),C deviation (nm) ±,Light scattering model,SANS/SAXS model,Expected Conformation,Additional notes 1,Additional notes 2,Doi,matched index,Rh (IW avg log),intensity weighted average Rh (nm),derived Rh (nm),normalized intensity (0-1) corrected
132,MEH-PPV,1330000.0,295555.5556,4.5,,,0,0,,1,0.0,,0.0035,323.0,,,,sonication,4,343.0,1.0,,,,,,240,343,,,100:0 vol% Tol-nC9,0.0,,,,,,,,,,,,,,,,,78.0,,,,,,,,1.778e-05,,,,,,5.24,,3650.0,,,,,,,,,,,,,,,,,,,,Kratky-Perod,,,,,http://dx.doi.org/10.1016/j.polymer.2012.08.048,,,,,
133,MEH-PPV,1330000.0,295555.5556,4.5,,,0,0,,1,0.0,,0.0035,323.0,,,,sonication,4,343.0,1.0,,,,,,,,,,70:30 vol% Tol-nC9,0.0,,,,,,,,,,,,,,,,,65.8,,,,,,,,1.113e-05,,,,,,3.68,,3650.0,,,,,,,,,,,,,,,,,,,,Kratky-Perod,,,,,http://dx.doi.org/10.1016/j.polymer.2012.08.048,,,,,
134,P3ImiHT,8681.96,6201.4,1.4,,,1,0,0.0,0,0.0,,10.0,293.0,,,,,,,,,,,,,,,,,H2O,1.0,,,,,,,,,,,,,,,,,1.3,,0.05,,,,,,,,,0.018–0.24,,,,,,,,,,,,,,,,,,,,,,,,,,Arbit,,converted from P3BrHT Mw and Mn by assumption of no change in yield and full conversion. Mw of P3BrHT is 7000 and Mn = 5000,,https://doi.org/10.1039/C1SM05492A,,,,,
135,MEH-PPV,535000.0,,,,,0,0,1.0,0,0.0,,5.0,298.0,,,,,,,,,,,,,,,,,50:50 vol% THF-CB,0.0,,,,,,,,11.97,,,,,,,,,,,,,,,,,,,,,,,,,,,,,,,,,,,,,,,,,,,,,,,,,,https://doi.org/10.1063/1.478288,,11.97,11.97,,
136,MEH-PPV,535000.0,,,,,0,0,1.0,0,0.0,,5.0,298.0,,,,,,,,,,,,,,,,,THF,0.0,,,,,,,,9.79,,,,,,,,,,,,,,,,,,,,,,,,,,,,,,,,,,,,,,,,,,,,,,,,,,https://doi.org/10.1063/1.478288,,9.79,9.79,,
137,MEH-PPV,535000.0,,,,,0,0,1.0,0,0.0,,10.0,298.0,,,,,,,,,,,,,,,,,THF,0.0,,,,,,,,8.66,,,,,,,,,,,,,,,,,,,,,,,,,,,,,,,,,,,,,,,,,,,,,,,,,,https://doi.org/10.1063/1.478288,,8.66,8.66,,
138,MEH-PPV,535000.0,,,,,0,0,1.0,0,0.0,,15.0,298.0,,,,,,,,,,,,,,,,,THF,0.0,,,,,,,,6.39,,,,,,,,,,,,,,,,,,,,,,,,,,,,,,,,,,,,,,,,,,,,,,,,,,https://doi.org/10.1063/1.478288,,6.39,6.39,,
139,MEH-PPV,535000.0,,,,,0,0,1.0,0,0.0,,5.0,298.0,,,,,,,,,,,,,,,,,CB,0.0,,,,,,,,17.42,,,,,,,,,,,,,,,,,,,,,,,,,,,,,,,,,,,,,,,,,,,,,,,,,,https://doi.org/10.1063/1.478288,,17.42,17.42,,
140,MEH-PPV,535000.0,,,,,0,0,1.0,0,0.0,,10.0,298.0,,,,,,,,,,,,,,,,,CB,0.0,,,,,,,,13.81,,,,,,,,,,,,,,,,,,,,,,,,,,,,,,,,,,,,,,,,,,,,,,,,,,https://doi.org/10.1063/1.478288,,13.81,13.81,,
141,PTEBS,1000000.0,561797.7528,1.78,,,0,0,1.0,0,0.0,90,0.01023,298.0,,,,,,,,,,,,overnight,,,,,H2O,0.0,,,,,,,,4.5,,,,,,,,,,,,,,,,,,,,,,,,,,,,,,,,,,,,,,,,,,,,,,,,Malvern Zetasizer Nano-ZS,3.6×10−5 M,https://doi.org/10.26686/wgtn.17003311,,4.5,4.5,,
142,FPQ-Br,25836.0,14514.60674,1.78,,,0,0,1.0,0,0.0,90,0.049,298.0,,,,,,,,,,,,,,,,,H2O,0.0,,,,,,,,90.0,,,,,,,,,,,,,,,,,,,,,,,,,,,,,,,,,,,,,,,,,,,,,,,,"paricle size is reported  (which one I choose ?Rh or Dh)
Used monomer molar mass",7.2×10−5 M,https://doi.org/10.26686/wgtn.17003311,,90.0,90.0,,
143,P3OT,83000.0,43684.21053,1.9,,,1,0,0.0,0,0.0,,30.0,303.0,,,,,,,,,,,,,,,,,79.4:20.6 vol% nC12-oDCB,1.0,,,,,,,,,,,,,,,,,7.0,,,,,,,,,,,,,,,,82.0,,,,,,,,,,,,,,4.6,,26.1,,,,,mass balanced parallelepiped-excluded volume effects,,,71.3:28.7 wt% nC12-oDCB,https://doi.org/10.1039/C4SM00960F,,,,,
144,P3DDT,51000.0,28333.33333,1.8,,,1,0,0.0,0,0.0,,30.0,303.0,,,,,,,,,,,,,,,,,89.6:10.4 vol% nC12-oDCB,1.0,,,,,,,,,,,,,,,,,4.9,,,,,,,,,,2.0,0.0001-.01,,,,,39.1,,,,,,,,,,,,,,4.9,,22.2,,,,,mass balanced parallelepiped-excluded volume effects,,,84.7:15.3 wt% nC12-oDCB,https://doi.org/10.1039/C4SM00960F,,,,,
145,P3HT (high Mw),53000.0,23043.47826,2.3,,,1,0,0.0,0,0.0,,30.0,303.0,,,,,,,,,,,,,,,,,54.8:45.2 vol% nC12-oDCB,1.0,,,,,,,,,,,,,,,,,5.4,,,,,,,,,,,,,,,,61.2,,,,,,,,,,,,,,4.4,,23.4,,,,,mass balanced parallelepiped-excluded volume effects,,,43.9:56.1 wt% nC12-oDCB,https://doi.org/10.1039/C4SM00960F,,,,,
146,PFO,70460.0,60222.22222,1.17,,,0,0,1.0,0,0.0,,1.0,,,,,sonic/stir (heat),5,328.0,1.0,,,,,300,,328,,,THF,0.0,,,,,,,,4.16,1.0,61.52,0.49,1316.33,0.34,,,,,,,,,,,,,1.31,,,,,,,,,,,,,,,,,,,,,,,,,,,CONTIN,,,,,https://doi.org/10.1039/D0TC00171F,178.0,9.076859010206096,154.39293363402058,"[0.418, 0.598, 0.854, 0.949, 1.064, 1.169, 1.27, 1.4, 1.523, 1.615, 1.855, 2.099, 2.493, 3.338, 3.954, 4.383, 4.862, 5.187, 5.66, 6.008, 6.452, 6.925, 8.006, 10.843, 15.83, 22.86, 27.241, 30.33, 34.062, 41.436, 54.429, 72.092, 82.539, 94.57, 112.486, 153.081, 215.528, 323.415, 468.184, 594.928, 702.003, 868.143, 1078.702, 1159.508, 1612.01, 2138.108, 2651.056, 3351.962, 4060.447, 5800.184, 8287.215, 11840.389]","[0.00704225 0.00804829 0.00704225 0.138833   0.22535211 0.29376258
 0.39235412 0.49195171 0.59356137 0.68410463 0.79979879 0.89738431
 0.99698189 1.         0.88832998 0.79879276 0.70120724 0.62072435
 0.52615694 0.43863179 0.33903421 0.24748491 0.12273642 0.03521127
 0.00402414 0.01810865 0.13682093 0.23138833 0.3360161  0.42354125
 0.46881288 0.38732394 0.30080483 0.20321932 0.09054326 0.02917505
 0.00503018 0.         0.00603622 0.1056338  0.1971831  0.2806841
 0.34004024 0.31991952 0.24144869 0.13782696 0.07243461 0.00704225
 0.00100604 0.00503018 0.00503018 0.00503018]"
147,PFO,70460.0,60222.22222,1.17,,,0,0,1.0,0,0.0,,1.0,,,10.0,30.0,E field,0.5,,1.0,10.0,,,,300,,328,,,THF,0.0,,,,,,,,12.5,1.0,252.41,0.86,5043.25,0.16,,,,,,,,,,,,,1.99,,,,,,,,,,,,,,,,,,,,,,,,,,,CONTIN,,,"(with elecrical field), 10Kv/cm for 30 min",,https://doi.org/10.1039/D0TC00171F,179.0,53.17425917300355,385.19729339879405,"[0.208, 0.297, 0.424, 0.602, 0.854, 1.237, 1.767, 2.525, 3.381, 4.174, 4.969, 5.411, 5.792, 6.364, 7.014, 7.832, 8.895, 11.41, 13.529, 14.553, 15.834, 17.598, 18.865, 20.392, 21.479, 23.218, 24.454, 26.434, 30.405, 42.447, 61.717, 74.641, 82.538, 89.51, 97.749, 111.808, 123.809, 136.463, 160.492, 231.423, 265.295, 292.469, 340.007, 379.125, 424.708, 468.117, 527.242, 626.824, 761.505, 918.479, 1279.614, 1828.293, 2612.237, 3732.324, 5332.687, 7619.262, 10886.285, 15554.158, 22223.543, 27888.717, 37693.91, 48578.117]","[0.00206612 0.00206612 0.00206612 0.         0.00206612 0.00206612
 0.00206612 0.00206612 0.03099174 0.13326446 0.23140496 0.34710744
 0.44731405 0.57644628 0.69938017 0.83780992 0.9142562  1.
 0.86466942 0.78822314 0.70764463 0.61053719 0.50929752 0.4214876
 0.33884298 0.23553719 0.1518595  0.05475207 0.00516529 0.00206612
 0.01549587 0.13533058 0.22623967 0.30475207 0.40289256 0.5072314
 0.61466942 0.71280992 0.81921488 0.87396694 0.80681818 0.7303719
 0.63016529 0.54235537 0.45867769 0.38016529 0.2768595  0.17355372
 0.06714876 0.01756198 0.00929752 0.05165289 0.10950413 0.14359504
 0.14772727 0.12293388 0.07954545 0.04235537 0.01652893 0.00826446
 0.00413223 0.00413223]"
148,PPFOH,14700.0,4637.223975,3.17,,,0,0,1.0,0,0.0,,1.0,,,,,sonic/stir (heat),5,328.0,1.0,,,,,300,,328,,,THF,0.0,,,,,,,,182.59,1.0,100624.91,0.87,6.13,0.46,,,,,,,,,,,,,2.31,,,,,,,,,,,,,,,,,,,,,,,,,,,CONTIN,,,,,https://doi.org/10.1039/D0TC00171F,180.0,660.2265052034599,32249.551720186828,"[0.891, 1.479, 2.26, 3.054, 4.356, 4.941, 6.668, 9.09, 15.887, 26.785, 38.15, 45.688, 56.762, 61.087, 63.439, 69.106, 75.259, 79.977, 85.234, 99.438, 128.063, 143.268, 235.001, 308.178, 404.167, 437.957, 495.255, 551.83, 612.022, 695.097, 846.716, 1182.388, 1401.377, 2216.604, 3754.666, 6300.717, 10775.357, 17907.506, 30785.555, 41697.366, 48831.923, 54518.93, 63713.465, 71127.193, 90419.726, 144033.098, 163492.623, 194748.864, 223911.652, 261109.849, 347027.285, 440654.933, 734677.031, 1285204.327, 2017702.447]","[0.02726388 0.02629017 0.05842259 0.13437196 0.21129503 0.27555988
 0.15968841 0.05452775 0.02239533 0.02142162 0.04479065 0.14118793
 0.24245375 0.32229796 0.41966894 0.51314508 0.61051607 0.71470302
 0.79065239 0.9104187  0.95520935 1.         0.85589094 0.75559883
 0.65433301 0.56377799 0.47322298 0.38851022 0.30282376 0.21616358
 0.14216164 0.030185   0.00876339 0.01265823 0.01168452 0.0097371
 0.00876339 0.00876339 0.01071081 0.10223953 0.18403116 0.26971762
 0.37293087 0.45959104 0.64654333 0.5248296  0.44401168 0.3563778
 0.26582278 0.19279455 0.11684518 0.00486855 0.00194742 0.
 0.        ]"
149,PPFOH,14700.0,4637.223975,3.17,,,0,0,1.0,0,0.0,,1.0,,,10.0,30.0,E field,0.5,,1.0,10.0,,,,300,,328,,,THF,0.0,,,,,,,,185.77,1.0,116129.7,0.22,6.23,0.22,3312.86,0.44,,,,,,,,,,,2.75,,,,,,,,,,,,,,,,,,,,,,,,,,,CONTIN,,,"(with elecrical field), 10Kv/cm for 30 min",,https://doi.org/10.1039/D0TC00171F,181.0,603.9973894228767,38838.398411688715,"[0.493, 0.832, 1.402, 2.366, 3.648, 5.234, 6.286, 6.981, 11.13, 18.19, 30.657, 51.753, 73.44, 76.903, 85.481, 95.057, 103.872, 115.673, 126.313, 156.072, 217.305, 281.065, 324.47, 357.566, 380.73, 418.879, 459.222, 499.377, 617.214, 860.231, 934.087, 1575.621, 2309.201, 2956.075, 3608.589, 4150.281, 6322.814, 9252.764, 16124.59, 27181.08, 41417.26, 52133.083, 66249.357, 85596.214, 120753.428, 202860.239, 300830.008, 396628.102, 561080.595, 846187.307, 1294547.723, 2085676.74, 3361596.05]","[3.04818092e-02 2.94985251e-02 2.94985251e-02 4.12979351e-02
 1.00294985e-01 1.83874140e-01 2.45821042e-01 2.09439528e-01
 9.83284169e-02 2.55653884e-02 2.26155359e-02 3.73647984e-02
 9.63618486e-02 2.02556539e-01 3.11701082e-01 4.24778761e-01
 5.53588987e-01 6.49950836e-01 7.63028515e-01 8.79056047e-01
 1.00000000e+00 8.26941986e-01 7.18780728e-01 6.20452311e-01
 5.34906588e-01 4.44444444e-01 3.50049164e-01 2.37954769e-01
 1.39626352e-01 2.94985251e-02 8.84955752e-03 1.57325467e-02
 4.03146509e-02 1.37659784e-01 2.33038348e-01 2.08456244e-01
 1.44542773e-01 3.44149459e-02 9.83284169e-03 9.83284169e-03
 1.67158309e-02 1.15044248e-01 2.17305801e-01 3.28416912e-01
 4.25762045e-01 4.12979351e-01 3.16617502e-01 2.32055064e-01
 1.38643068e-01 5.30973451e-02 0.00000000e+00 9.83284169e-04
 0.00000000e+00]"
150,FBDOPV-2T,152570.0,80300.0,1.9,,,1,0,0.0,0,0.0,,3.0,298.0,,,,,,,,,,,,,,,,,oDCB,1.0,,,,,,,,,,,,,,,,,,,,,,,,,,,0.95,0.01-0.1,,,29.35,,127.6,,,,,,,,,,,,,,,,,,,,,WLC,,,,https://doi.org/10.1002/anie.202107395,,,,,
151,PTHS3,44690.0,41000.0,1.09,,,1,0,0.0,0,0.0,,3.0,298.0,,,,,,,,,,,,,,,,,DMSO,1.0,,,,,,,,,,,,,,,,,5.49,,0.13,,,,,,,,3.0,0.01-0.1,,,,,29.9,,,,,,,,,,,,,,,,,,,,,Gaussian chain,,,,https://doi.org/10.1002/marc.202300396,,,,,
152,P3DT-d21,22042.0,20600.0,1.07,,,1,0,0.0,0,0.0,,10.0,348.0,,,,,,,,,,,,,,,,,0:100 vol% CBd5-CB,1.0,,,,,,,,,,,,,,,,,,,,,,,,,,,,,,,1.74,0.1,20.03,0.5,,,,,,0.74,,,,,,,,,,,,,,flexible cylinder,,,,https://dx.doi.org/10.1021/acs.macromol.0c02086,,,,,
153,P3DT-d21,22042.0,20600.0,1.07,,,1,0,0.0,0,0.0,,10.0,348.0,,,,,,,,,,,,,,,,,25:75 vol% CBd5-CB,1.0,,,,,,,,,,,,,,,,,,,,,,,,,,,,,,,1.83,0.1,20.03,0.5,,,,,,0.74,,,,,,,,,,,,,,flexible cylinder,,,,https://dx.doi.org/10.1021/acs.macromol.0c02086,,,,,
154,P3DT-d21,22042.0,20600.0,1.07,,,1,0,0.0,0,0.0,,10.0,348.0,,,,,,,,,,,,,,,,,50:50 vol% CBd5-CB,1.0,,,,,,,,,,,,,,,,,,,,,,,,,,,,,,,1.92,0.1,20.03,0.5,,,,,,0.74,,,,,,,,,,,,,,flexible cylinder,,,,https://dx.doi.org/10.1021/acs.macromol.0c02086,,,,,
155,P3DT-d21,22042.0,20600.0,1.07,,,1,0,0.0,0,0.0,,10.0,348.0,,,,,,,,,,,,,,,,,75:25 vol% CBd5-CB,1.0,,,,,,,,,,,,,,,,,,,,,,,,,,,,,,,2.03,0.2,20.03,0.5,,,,,,0.74,,,,,,,,,,,,,,flexible cylinder,,,,https://dx.doi.org/10.1021/acs.macromol.0c02086,,,,,
156,P3DT-d21,22042.0,20600.0,1.07,,,1,0,0.0,0,0.0,,10.0,348.0,,,,,,,,,,,,,,,,,100:0 vol% CBd5-CB,1.0,,,,,,,,,,,,,,,,,,,,,,,,,,,,,,,2.6,0.2,20.03,0.5,,,,,,0.74,,,,,,,,,,,,,,flexible cylinder,,,,https://dx.doi.org/10.1021/acs.macromol.0c02086,,,,,
157,P3DT,74002.0,45400.0,1.63,,,1,0,0.0,0,0.0,,10.0,348.0,,,,,,,,,,,,,,,,,100:0 vol% CBd5-CB,1.0,,,,,,,,,,,,,,,,,,,,,,,,,,,,,,,2.1,0.2,41.92,1.1,,,,,,0.8,,,,,,,,,,,,,,flexible cylinder,,,,https://dx.doi.org/10.1021/acs.macromol.0c02086,,,,,
158,PffBT4T-2DT,217668.0,116400.0,1.87,,,1,0,0.0,0,0.0,,,298.0,,,,,,,,,,,,,,,,,CF,1.0,,,,,,,,,,,,,,,,,,,,,,,,,,,,,,,12.45,,31.69,,,,,,,2.13,,,,,,,2.68,,,,,,,flexible cylinder,,,,https://doi.org/10.1002/adfm.202209195,,,,,
159,PffBT4T-2DT,217668.0,116400.0,1.87,,,1,0,0.0,0,0.0,,,328.0,,,,,,,,,,,,,,,,,CF,1.0,,,,,,,,,,,,,,,,,,,,,,,,,,,,,,,12.3,,27.24,,,,,,,1.94,,,,,,,2.82,,,,,,,flexible cylinder,,,,https://doi.org/10.1002/adfm.202209195,,,,,
160,PffBT4T-2DT,217668.0,116400.0,1.87,,,1,0,0.0,0,0.0,,,338.0,,,,,,,,,,,,,,,,,CF,1.0,,,,,,,,,,,,,,,,,,,,,,,,,,,,,,,10.605,,26.63,,,,,,,1.84,,,,,,,1.07,,,,,,,flexible cylinder,,,,https://doi.org/10.1002/adfm.202209195,,,,,
161,PffBT4T-2DT,217668.0,116400.0,1.87,,,1,0,0.0,0,0.0,,,353.0,,,,,,,,,,,,,,,,,CF,1.0,,,,,,,,,,,,,,,,,,,,,,,,,,,,,,,10.675,,41.86,,,,,,,1.83,,,,,,,,,,,,,,flexible cylinder,,,,https://doi.org/10.1002/adfm.202209195,,,,,
162,PffBT4T-2DT,217668.0,116400.0,1.87,,,1,0,0.0,0,0.0,,,328.0,,,,,,,,,,,,,,,,,TCB,1.0,,,,,,,,,,,,,,,,,,,,,,,,,,,,,,,4.01,,172.29,,,,,,,1.42,,,,,,,,,,,,,,flexible cylinder,,,,https://doi.org/10.1002/adfm.202209195,,,,,
163,PffBT4T-2DT,217668.0,116400.0,1.87,,,1,0,0.0,0,0.0,,,333.0,,,,,,,,,,,,,,,,,TCB,1.0,,,,,,,,,,,,,,,,,,,,,,,,,,,,,,,3.435,,122.44,,,,,,,1.16,,,,,,,,,,,,,,flexible cylinder,,,,https://doi.org/10.1002/adfm.202209195,,,,,
164,PffBT4T-2DT,217668.0,116400.0,1.87,,,1,0,0.0,0,0.0,,,373.0,,,,,,,,,,,,,,,,,TCB,1.0,,,,,,,,,,,,,,,,,,,,,,,,,,,,,,,3.235,,103.96,,,,,,,0.99,,,,,,,,,,,,,,flexible cylinder,,,,https://doi.org/10.1002/adfm.202209195,,,,,
165,MEH-PPV,127500.0,85000.0,1.5,,,0,0,1.0,0,0.0,90,1.0,298.0,,,,sonication,56,303.0,1.0,,,,,,3360,303,,,Tol,0.0,,,,,,,,150.0,,,,,,,,,,,,,,,,,,,,,,,,,,,,,,,,,,,,,,,,,,,,,stretched exponential,,,,,https://doi.org/10.1063/1.2988193,,150.0,150.0,,
166,MEH-PPV,127500.0,85000.0,1.5,,,0,0,1.0,0,0.0,90,3.0,298.0,,,,sonication,56,303.0,1.0,,,,,,3360,303,,,Tol,0.0,,,,,,,,250.0,,,,,,,,,,,,,,,,,,,,,,,,,,,,,,,,,,,,,,,,,,,,,stretched exponential,,,,,https://doi.org/10.1063/1.2988193,,250.0,250.0,,
167,MEH-PPV,127500.0,85000.0,1.5,,,0,0,1.0,0,0.0,90,5.0,298.0,,,,sonication,56,303.0,1.0,,,,,,3360,303,,,Tol,0.0,,,,,,,,400.0,,,,,,,,,,,,,,,,,,,,,,,,,,,,,,,,,,,,,,,,,,,,,stretched exponential,,,,,https://doi.org/10.1063/1.2988193,,400.0,400.0,,
168,MEH-PPV,127500.0,85000.0,1.5,,,0,0,1.0,0,0.0,90,10.0,298.0,,,,sonication,56,303.0,1.0,,,,,,3360,303,,,Tol,0.0,,,,,,,,6700.0,,,,,,,,,,,,,,,,,,,,,,,,,,,,,,,,,,,,,,,,,,,,,stretched exponential,,,,,https://doi.org/10.1063/1.2988193,,6700.0,6700.0,,
169,MEH-PPV,127500.0,85000.0,1.5,,,0,0,1.0,0,0.0,90,0.42,298.0,,,,sonication,56,303.0,1.0,,,,,,3360,303,,,Tol,0.0,,,,,,,,108.0,,,,,,,,,,,,,,,,,,,,,,,,,,,,,,,,,,,,,,,,,,,,,stretched exponential,,,,,https://doi.org/10.1063/1.2988193,,108.0,108.0,,
170,MEH-PPV,127500.0,85000.0,1.5,,,0,0,1.0,0,0.0,90,0.445,298.0,,,,sonication,56,303.0,1.0,,,,,,3360,303,,,Tol,0.0,,,,,,,,134.0,,,,,,,,,,,,,,,,,,,,,,,,,,,,,,,,,,,,,,,,,,,,,stretched exponential,,,,,https://doi.org/10.1063/1.2988193,,134.0,134.0,,
171,MEH-PPV,127500.0,85000.0,1.5,,,0,0,1.0,0,0.0,90,0.48,298.0,,,,sonication,56,303.0,1.0,,,,,,3360,303,,,Tol,0.0,,,,,,,,138.0,,,,,,,,,,,,,,,,,,,,,,,,,,,,,,,,,,,,,,,,,,,,,stretched exponential,,,,,https://doi.org/10.1063/1.2988193,,138.0,138.0,,
172,MEH-PPV,127500.0,85000.0,1.5,,,0,0,1.0,0,0.0,90,2.6,298.0,,,,sonication,56,303.0,1.0,,,,,,3360,303,,,Tol,0.0,,,,,,,,154.0,,,,,,,,,,,,,,,,,,,,,,,,,,,,,,,,,,,,,,,,,,,,,stretched exponential,,,,,https://doi.org/10.1063/1.2988193,,154.0,154.0,,
173,MEH-PPV,127500.0,85000.0,1.5,,,0,0,1.0,0,0.0,90,2.65,298.0,,,,sonication,56,303.0,1.0,,,,,,3360,303,,,Tol,0.0,,,,,,,,157.0,,,,,,,,,,,,,,,,,,,,,,,,,,,,,,,,,,,,,,,,,,,,,stretched exponential,,,,,https://doi.org/10.1063/1.2988193,,157.0,157.0,,
174,MEH-PPV,127500.0,85000.0,1.5,,,0,0,1.0,0,0.0,90,3.0,298.0,,,,sonication,56,303.0,1.0,,,,,,3360,303,,,Tol,0.0,,,,,,,,189.0,,,,,,,,,,,,,,,,,,,,,,,,,,,,,,,,,,,,,,,,,,,,,stretched exponential,,,,,https://doi.org/10.1063/1.2988193,,189.0,189.0,,
175,MEH-PPV,127500.0,85000.0,1.5,,,0,0,1.0,0,0.0,90,0.48,298.0,,,,sonication,56,303.0,1.0,,,,,,3360,303,,,CF,0.0,,,,,,,,50000.0,,,,,,,,,,,,,,,,,,,,,,,,,,,,,,,,,,,,,,,,,,,,,stretched exponential,,,,,https://doi.org/10.1063/1.2988193,,50000.0,50000.0,,
176,MEH-PPV,127500.0,85000.0,1.5,,,0,0,1.0,0,0.0,90,4.7,298.0,,,,sonication,56,303.0,1.0,,,,,,3360,303,,,CF,0.0,,,,,,,,442.0,,,,,,,,,,,,,,,,,,,,,,,,,,,,,,,,,,,,,,,,,,,,,stretched exponential,,,,,https://doi.org/10.1063/1.2988193,,442.0,442.0,,
177,MEH-PPV,425000.0,85000.0,5.0,,,0,0,1.0,1,0.0,,0.03,298.0,,,,sonication,10,323.0,1.0,,,,,,600,323,,,Tol,0.0,,,,,,,,,,,,,,,,,101.0,,,,,,,,,,,,,,,,,,,,,,,,,,,,,,,,,,,,Extended Pecora’s formula,,,"1-CONTIN for size distribution
2-convert Mw from company reported sheet",,https://doi.org/10.1021/jp208399z,,,,,
178,MEH-PPV,425000.5,85000.0,5.0,,,0,0,1.0,1,0.0,,0.1,298.0,,,,sonication,10,323.0,1.0,,,,,,600,323,,,Tol,0.0,,,,,,,,152.0,,,,,,,,,101.0,,,,,,,,,,,,,,,,,,,,,,,,,,,,,,,,,,,,Extended Pecora’s formula,,,CONTIN for size distribution,,https://doi.org/10.1021/jp208399z,,152.0,152.0,,
179,MEH-PPV,425001.0,85000.0,5.0,,,0,0,1.0,1,0.0,,0.3,298.0,,,,sonication,10,323.0,1.0,,,,,,600,323,,,Tol,0.0,,,,,,,,175.0,,,,,,,,,116.0,,,,,,,,,,,,,,,,,,,,,,,,,,,,,,,,,,,,Extended Pecora’s formula,,,CONTIN for size distribution,,https://doi.org/10.1021/jp208399z,,175.0,175.0,,
180,MEH-PPV,425001.5,85000.0,5.0,,,0,0,1.0,1,0.0,,1.0,298.0,,,,sonication,10,323.0,1.0,,,,,,600,323,,,Tol,0.0,,,,,,,,233.0,,,,,,,,,131.0,,,,,,,,,,,,,,,,,,,,,,,,,,,,,,,,,,,,Extended Pecora’s formula,,,CONTIN for size distribution,,https://doi.org/10.1021/jp208399z,,233.0,233.0,,
181,MEH-PPV,425002.0,85000.0,5.0,,,0,0,1.0,1,0.0,,3.0,298.0,,,,sonication,10,323.0,1.0,,,,,,600,323,,,Tol,0.0,,,,,,,,316.0,,,,,,,,,114.0,,,,,,,,,,,,,,,,,,,,,,,,,,,,,,,,,,,,Extended Pecora’s formula,,,CONTIN for size distribution,,https://doi.org/10.1021/jp208399z,,316.0,316.0,,
182,MEH-PPV,425002.5,85000.0,5.0,,,0,0,1.0,1,0.0,,0.1,298.0,,,,sonication,10,323.0,1.0,,,,,,600,323,,,CF,0.0,,,,,,,,,,,,,,,,,73.0,,,,,,,,,,,,,,,,,,,,,,,,,,,,,,,,,,,,Extended Pecora’s formula,,,CONTIN for size distribution,,https://doi.org/10.1021/jp208399z,,,,,
183,MEH-PPV,425003.0,85000.0,5.0,,,0,0,1.0,1,0.0,,0.3,298.0,,,,sonication,10,323.0,1.0,,,,,,600,323,,,CF,0.0,,,,,,,,142.0,,,,,,,,,122.0,,,,,,,,,,,,,,,,,,,,,,,,,,,,,,,,,,,,Extended Pecora’s formula,,,CONTIN for size distribution,,https://doi.org/10.1021/jp208399z,,142.0,142.0,,
184,MEH-PPV,425003.5,85000.0,5.0,,,0,0,1.0,1,0.0,,1.0,298.0,,,,sonication,10,323.0,1.0,,,,,,600,323,,,CF,0.0,,,,,,,,192.0,,,,,,,,,124.0,,,,,,,,,,,,,,,,,,,,,,,,,,,,,,,,,,,,Extended Pecora’s formula,,,CONTIN for size distribution,,https://doi.org/10.1021/jp208399z,,192.0,192.0,,
185,MEH-PPV,425004.0,85000.0,5.0,,,0,0,1.0,1,0.0,,3.0,298.0,,,,sonication,10,323.0,1.0,,,,,,600,323,,,CF,0.0,,,,,,,,231.0,,,,,,,,,130.0,,,,,,,,,,,,,,,,,,,,,,,,,,,,,,,,,,,,Extended Pecora’s formula,,,CONTIN for size distribution,,https://doi.org/10.1021/jp208399z,,231.0,231.0,,
186,PFO,47000.0,32191.78082,1.46,,,0,0,1.0,1,0.0,90,0.2,298.0,,,,,,,,,,,,480,,,,,CF,0.0,,,,,,,,5.5,,,,,,,,,14.4,,,,,,,,,,,,,,6.9,,,,,,,,,,,,,,,,,,,,,,CONTIN,,,,,http://dx.doi.org/10.1016/j.polymer.2016.09.072,221.0,2.0553470541808245,2.454023186813187,"[0.482, 0.634, 0.686, 0.787, 0.892, 1.035, 1.256, 1.36, 1.728, 1.982, 2.433, 2.854, 3.386, 3.882, 4.767, 5.528, 6.559, 7.961, 9.775, 13.147, 16.702]","[0.         0.00299401 0.13173653 0.26746507 0.43313373 0.60479042
 0.85628743 0.89221557 1.         0.96706587 0.89720559 0.77644711
 0.63972056 0.55489022 0.38223553 0.30538922 0.19161677 0.1257485
 0.04491018 0.00598802 0.00199601]"
187,PFO,85000.0,60283.68794,1.41,,,0,0,1.0,1,0.0,90,0.2,298.0,,,,,,,,,,,,480,,,,,CF,0.0,,,,,,,,7.1,,,,,,,,,18.1,,,,,,,,,,,,,,6.1,,,,,,,,,,,,,,,,,,,,,,CONTIN,,,,,http://dx.doi.org/10.1016/j.polymer.2016.09.072,222.0,2.9781477397186142,3.463714213962832,"[0.43, 0.641, 0.902, 1.023, 1.285, 1.473, 1.748, 1.982, 2.461, 3.425, 3.795, 4.713, 5.528, 6.71, 8.053, 9.339, 12.85, 17.087, 20.044]","[0.         0.00197239 0.03550296 0.16568047 0.37573964 0.55029586
 0.74358974 0.85108481 0.98915187 1.         0.93195266 0.78303748
 0.63708087 0.42998028 0.2495069  0.07889546 0.01577909 0.00591716
 0.00887574]"
188,PFO,113000.0,85606.06061,1.32,,,0,0,1.0,1,0.0,90,0.2,298.0,,,,,,,,,,,,480,,,,,CF,0.0,,,,,,,,9.5,,,,,,,,,24.1,,,,,,,,,,,,,,8.0,,,,,,,,,,,,,,,,,,,,,,CONTIN,,,,,http://dx.doi.org/10.1016/j.polymer.2016.09.072,223.0,4.013005211729878,4.64737456228114,"[0.872, 1.228, 1.36, 1.728, 1.959, 2.272, 2.461, 2.887, 3.425, 4.821, 5.403, 6.787, 7.782, 9.446, 10.831, 13.297, 19.15, 25.465]","[0.         0.         0.07944389 0.31181728 0.45680238 0.63853029
 0.76564052 0.87884806 1.         0.9612711  0.86792453 0.70307845
 0.56901688 0.36444886 0.24428997 0.08341609 0.00993049 0.00595829]"
189,PFO,145000.0,116935.4839,1.24,,,0,0,1.0,1,0.0,90,0.2,298.0,,,,,,,,,,,,480,,,,,CF,0.0,,,,,,,,13.0,,,,,,,,,32.0,,,,,,,,,,,,,,10.5,,,,,,,,,,,,,,,,,,,,,,CONTIN,,,,,http://dx.doi.org/10.1016/j.polymer.2016.09.072,224.0,9.146402702785922,10.164513065179097,"[2.489, 3.425, 3.972, 4.713, 5.282, 5.919, 6.71, 9.446, 10.708, 13.45, 14.734, 18.507, 20.274, 25.465, 37.094, 46.064]","[0.         0.00296736 0.18991098 0.40949555 0.53709199 0.71018793
 0.90801187 1.         0.89317507 0.7388724  0.6231454  0.37487636
 0.27794263 0.06429278 0.0049456  0.00296736]"
190,PFO,47000.0,32191.78082,1.46,,,0,0,1.0,1,0.0,90,0.2,298.0,,,,,,,,,,,,480,,,,,10:90 vol% EtOH-CF,0.0,,,,,,,,69.27,1.0,4.94,0.16,2003.2,0.28,,,,,,,,,,,,,1.5,,,,,,,,,,,,,,,,,,,,,,,,,,,CONTIN,,,,,http://dx.doi.org/10.1016/j.polymer.2016.09.072,225.0,83.13552828872753,323.542543164626,"[1.313, 1.495, 1.704, 2.508, 3.312, 4.259, 4.915, 7.103, 8.136, 9.384, 13.533, 18.535, 26.059, 30.471, 32.636, 34.084, 36.285, 39.553, 42.437, 45.463, 48.997, 51.815, 58.82, 67.107, 75.482, 77.759, 84.665, 92.92, 95.96, 99.028, 108.046, 122.275, 150.808, 253.791, 329.184, 1062.462, 1212.968, 1552.992, 1784.299, 2051.79, 2225.466, 2363.952, 2589.469, 3266.883, 3894.785]","[0.02433862 0.02010582 0.02857143 0.04021164 0.08888889 0.14391534
 0.18201058 0.11640212 0.05608466 0.0031746  0.         0.01269841
 0.02645503 0.21904762 0.3047619  0.35343915 0.43703704 0.51851852
 0.64656085 0.73862434 0.83174603 0.92592593 0.95767196 0.9968254
 1.         0.88677249 0.68253968 0.42222222 0.34285714 0.23597884
 0.17671958 0.14179894 0.07407407 0.06772487 0.06137566 0.06349206
 0.11851852 0.23915344 0.29417989 0.33333333 0.30687831 0.22751323
 0.14179894 0.03703704 0.04232804]"
191,PFO,85000.0,60283.68794,1.41,,,0,0,1.0,1,0.0,90,0.2,298.0,,,,,,,,,,,,480,,,,,10:90 vol% EtOH-CF,0.0,,,,,,,,140.14,1.0,7.07,0.08,,,,,,,,,,,,,,,1.46,,,,,,,,,,,,,,,,,,,,,,,,,,,CONTIN,,,,,http://dx.doi.org/10.1016/j.polymer.2016.09.072,226.0,102.59242245794556,148.86238277031268,"[1.321, 1.687, 2.167, 2.812, 3.602, 4.613, 5.905, 7.574, 9.726, 12.456, 15.991, 20.338, 26.387, 33.706, 40.683, 47.135, 54.52, 63.407, 75.661, 93.771, 120.031, 155.22, 190.7, 229.677, 273.02, 313.132, 384.059, 494.85, 636.825, 821.544, 1049.19, 1339.463, 1657.705]","[0.0337197  0.03055848 0.02950474 0.02739726 0.03793467 0.05057956
 0.06954689 0.06533193 0.04636459 0.01264489 0.00737619 0.
 0.00632244 0.04425711 0.20231823 0.3540569  0.52581665 0.7028451
 0.85669125 0.98103267 1.         0.8967334  0.76923077 0.59536354
 0.43730242 0.28240253 0.1032666  0.06111697 0.03793467 0.03477345
 0.03266596 0.03055848 0.02528978]"
192,PFO,113000.0,85606.06061,1.32,,,0,0,1.0,1,0.0,90,0.2,298.0,,,,,,,,,,,,480,,,,,10:90 vol% EtOH-CF,0.0,,,,,,,,100.5,1.0,9.33,0.25,,,,,,,,,,,,,,,1.41,,,,,,,,,,,,,,,,,,,,,,,,,,,CONTIN,,,,,http://dx.doi.org/10.1016/j.polymer.2016.09.072,227.0,71.99001334527578,103.36828956151456,"[1.204, 1.543, 1.979, 2.537, 3.253, 4.167, 5.336, 6.831, 8.716, 11.231, 14.425, 18.532, 23.768, 30.449, 36.939, 42.186, 48.745, 56.644, 66.599, 82.678, 93.303, 105.987, 132.244, 156.664, 181.216, 204.65, 228.373, 275.245, 353.333, 453.097, 580.98, 2013.486]","[0.02913632 0.02601457 0.01977107 0.02185224 0.0239334  0.06139438
 0.12903226 0.19771072 0.23413111 0.19562955 0.11134235 0.01456816
 0.         0.03954214 0.1383975  0.29552549 0.45889698 0.63475546
 0.81477627 0.94380853 1.         0.95213319 0.83766909 0.65868887
 0.4880333  0.33298647 0.18106139 0.07180021 0.04266389 0.03433923
 0.03121748 0.02081165]"
193,PFO,145000.0,116935.4839,1.24,,,0,0,1.0,1,0.0,90,0.2,298.0,,,,,,,,,,,,480,,,,,10:90 vol% EtOH-CF,0.0,,,,,,,,100.5,1.0,10.2,0.12,,,,,,,,,,,,,,,0.85,,,,,,,,,,,,,,,,,,,,,,,,,,,CONTIN,,,,,http://dx.doi.org/10.1016/j.polymer.2016.09.072,228.0,42.621652821722186,49.97837944765575,"[1.773, 2.963, 3.539, 4.048, 5.729, 8.161, 11.293, 15.632, 21.924, 22.826, 26.148, 29.313, 33.276, 35.295, 40.207, 51.008, 63.031, 75.367, 86.813, 99.34, 108.714, 114.938, 147.118, 202.06, 281.631]","[0.01022495 0.0408998  0.0194274  0.05419223 0.09406953 0.08997955
 0.01738241 0.         0.13087935 0.21574642 0.41615542 0.60224949
 0.78936605 0.97852761 0.97341513 1.         0.83026585 0.66462168
 0.46421268 0.27505112 0.14621677 0.07055215 0.0398773  0.0204499
 0.01635992]"
194,F8BT,35244.0,19800.0,1.78,,,0,0,1.0,1,0.0,,1.0,293.0,,,,,,,,,,,,480,,,,,0:100 vol% EtOH-Tol,0.0,,,,,,,,29.34,1.0,,,,,,,,,,,,,,,,,0.69,,126000-287000,,,,,,,,,,,,,,,,,,,,,,,,,CONTIN,,,,,https://doi.org/10.1016/j.polymer.2023.125951,229.0,28.4227628392462,32.95762843068262,"[4.76, 5.8, 6.9, 7.62, 8.84, 9.52, 10.25, 11.89, 13.13, 14.86, 16.41, 19.04, 20.0, 22.64, 24.99, 28.29, 31.23, 34.49, 40.01, 43.09, 51.25, 56.58, 62.47, 68.98, 80.03, 90.57, 102.51, 128.09, 156.15]","[0.00980392 0.00980392 0.02941176 0.06862745 0.09803922 0.15686275
 0.23529412 0.40196078 0.5        0.58823529 0.70588235 0.7745098
 0.84313725 0.92156863 1.         1.         0.99019608 0.98039216
 0.93137255 0.8627451  0.76470588 0.65686275 0.54901961 0.41176471
 0.26470588 0.1372549  0.02941176 0.00980392 0.        ]"
195,F8BT,35244.0,19800.0,1.78,,,0,0,1.0,1,0.0,,1.0,293.0,,,,,,,,,,,,480,,,,,5:95 vol% EtOH-Tol,0.0,,,,,,,,48.79,1.0,,,,,,,,,,,,,,,,,0.96,,126000-287000,,,,,,,,,,,,,,,,,,,,,,,,,CONTIN,,,,,https://doi.org/10.1016/j.polymer.2023.125951,230.0,53.382148890713395,65.21312295973884,"[9.52, 12.5, 15.62, 17.67, 19.04, 21.54, 24.99, 28.29, 32.82, 41.01, 48.77, 64.04, 72.48, 88.36, 97.55, 121.9, 148.61, 172.41, 210.17, 262.64, 320.17, 362.36, 452.81, 538.5]","[0.02040816 0.01020408 0.06122449 0.13265306 0.21428571 0.3877551
 0.56122449 0.71428571 0.86734694 0.96938776 1.         0.92857143
 0.85714286 0.75510204 0.67346939 0.45918367 0.35714286 0.23469388
 0.12244898 0.03061224 0.01020408 0.01020408 0.         0.        ]"
196,F8BT,35244.0,19800.0,1.78,,,0,0,1.0,1,0.0,,1.0,293.0,,,,,,,,,,,,480,,,,,10:90 vol% EtOH-Tol,0.0,,,,,,,,57.51,1.0,,,,,,,,,,,,,,,,,0.7,,126000-287000,,,,,,,,,,,,,,,,,,,,,,,,,CONTIN,,,,,https://doi.org/10.1016/j.polymer.2023.125951,231.0,56.31653073875513,67.65519332161686,"[7.07, 8.41, 10.25, 13.13, 16.41, 20.0, 23.21, 27.6, 30.47, 34.49, 40.01, 46.42, 53.85, 64.04, 80.03, 92.84, 102.51, 113.18, 131.3, 148.61, 172.41, 205.03, 232.06, 262.64, 304.7, 353.5, 430.93]","[0.02020202 0.         0.03030303 0.04040404 0.2020202  0.33333333
 0.45454545 0.61616162 0.72727273 0.81818182 0.90909091 0.98989899
 1.         0.98989899 0.91919192 0.82828283 0.73737374 0.60606061
 0.51515152 0.39393939 0.22222222 0.1010101  0.04040404 0.
 0.         0.         0.        ]"
197,F8BT,35244.0,19800.0,1.78,,,0,0,1.0,1,0.0,,1.0,293.0,,,,,,,,,,,,480,,,,,15:85 vol% EtOH-Tol,0.0,,,,,,,,698.48,1.0,20.19,0.11,,,,,,,,,,,,,,,2.17,,126000-287000,,,,,,,,,,,,,,,,,,,,,,,,,CONTIN,,,,,https://doi.org/10.1016/j.polymer.2023.125951,232.0,544.4034787574013,595.8256060924369,"[2.56, 3.714, 5.386, 7.813, 11.321, 16.383, 23.81, 34.586, 50.166, 72.766, 105.548, 153.097, 222.068, 321.591, 420.448, 462.748, 485.416, 548.755, 642.897, 749.469, 865.938, 1044.038, 1378.267, 1999.445]","[0.         0.         0.         0.         0.01789474 0.05684211
 0.02421053 0.         0.         0.         0.         0.
 0.         0.02736842 0.16105263 0.38421053 0.58105263 1.
 0.82631579 0.49473684 0.30947368 0.12315789 0.00210526 0.        ]"
198,F8BT,35244.0,19800.0,1.78,,,0,0,1.0,1,0.0,,1.0,293.0,,,,,,,,,,,,480,,,,,20:80 vol% EtOH-Tol,0.0,,,,,,,,709.01,1.0,20192.72,0.23,,,,,,,,,,,,,,,2.52,,126000-287000,,,,,,,,,,,,,,,,,,,,,,,,,CONTIN,,,,,https://doi.org/10.1016/j.polymer.2023.125951,233.0,769.3227918533132,2165.1346523799275,"[176.71, 253.476, 331.944, 359.439, 384.261, 404.65, 425.84, 483.919, 670.134, 769.287, 866.921, 1020.303, 1400.695, 2933.895, 5529.348, 7276.792, 11191.801, 15694.338, 22948.168, 33522.783, 45470.744]","[0.03590285 0.01583949 0.07708553 0.13833157 0.29039071 0.48891235
 0.69588173 1.         0.73389652 0.48785639 0.26293559 0.03590285
 0.03590285 0.03590285 0.03590285 0.03590285 0.19957761 0.19535375
 0.09503696 0.0063358  0.        ]"
199,PFO,70460.0,60222.22222,1.17,,,0,0,1.0,1,0.0,,0.7,293.0,,,,sonic/stir (heat),8,348.0,1.0,,,,,480,,348,,,CB,0.0,,,,,,,,12.2,,,,,,,,,32.5,,,,,,,,,,,126000-287000,,,,,,,,,,,,,,,,,,,,,,,,,CONTIN,,,,,https://doi.org/10.1016/j.polymer.2019.121986,,12.2,12.2,,
200,PFO,70460.0,60222.22222,1.17,,,0,0,1.0,1,0.0,,0.7,293.0,,,,sonic/stir (heat),8,348.0,1.0,,,,,480,,348,,,Tol,0.0,,,,,,,,10.9,,,,,,,,,28.1,,,,,,,,,,,126000-287000,,,,,,,,,,,,,,,,,,,,,,,,,CONTIN,,,,,https://doi.org/10.1016/j.polymer.2019.121986,,10.9,10.9,,
201,PFO,70460.0,60222.22222,1.17,,,0,0,1.0,1,0.0,,0.7,293.0,,,,sonic/stir (heat),8,328.0,1.0,,,,,480,,328,,,THF,0.0,,,,,,,,10.5,,,,,,,,,20.8,,,,,,,,,,,126000-287000,,,,,,,,,,,,,,,,,,,,,,,,,CONTIN,,,,,https://doi.org/10.1016/j.polymer.2019.121986,,10.5,10.5,,
202,PFO,70460.0,60222.22222,1.17,,,0,0,1.0,1,0.0,,0.7,293.0,,,,sonic/stir (heat),8,328.0,1.0,,,,,480,,328,,,CF,0.0,,,,,,,,9.9,,,,,,,,,22.7,,,,,,,,,,,126000-287000,,,,,,,,,,,,,,,,,,,,,,,,,CONTIN,,,,,https://doi.org/10.1016/j.polymer.2019.121986,,9.9,9.9,,
203,PFO,70460.0,60222.22222,1.17,,,0,0,1.0,1,0.0,,5.0,293.0,,,,sonic/stir (heat),8,348.0,1.0,,,,,480,,348,,,CB,0.0,,,,,,,,135722.88,1.0,262.04,0.67,9.1,0.55,,,,216.9,,,,,,,,,1.82,,126000-287000,,,,,,,,,,,,,,,,,,,,,,,,,CONTIN,,,,,https://doi.org/10.1016/j.polymer.2019.121986,238.0,7162.219310749616,111331.04444742981,"[1.336, 2.357, 3.828, 4.974, 8.093, 14.067, 20.55, 34.991, 67.199, 94.697, 134.118, 202.581, 296.793, 365.994, 626.166, 1063.349, 1978.592, 2822.917, 7803.768, 19145.431, 49865.8, 83158.137, 92088.884, 103093.416, 115423.264, 121700.011, 133722.391, 215568.791, 241875.176, 294430.657, 350935.666, 436855.267, 562166.166, 880202.803]","[0.         0.00191939 0.20345489 0.32917466 0.49136276 0.41170825
 0.22456814 0.03454894 0.02975048 0.1890595  0.378119   0.57485605
 0.67466411 0.61420345 0.4193858  0.2706334  0.18138196 0.0268714
 0.02975048 0.04126679 0.05278311 0.14971209 0.35028791 0.54222649
 0.73608445 0.85508637 1.         0.96928983 0.82533589 0.5940499
 0.39539347 0.21785029 0.06046065 0.0547025 ]"
204,PFO,70460.0,60222.22222,1.17,,,0,0,1.0,1,0.0,,5.0,293.0,,,,sonic/stir (heat),8,348.0,1.0,,,,,480,,348,,,Tol,0.0,,,,,,,,214790.87,1.0,167.25,0.72,5.6,0.86,,,,194.0,,,,,,,,,1.8,,126000-287000,,,,,,,,,,,,,,,,,,,,,,,,,CONTIN,,,,,https://doi.org/10.1016/j.polymer.2019.121986,239.0,1020.8010936884571,109764.59703942678,"[1.001, 1.369, 1.879, 2.809, 3.538, 4.598, 6.08, 7.355, 11.537, 14.512, 18.069, 22.256, 25.675, 34.535, 41.4, 58.288, 80.807, 112.078, 189.9, 329.765, 559.493, 1057.354, 2007.624, 3932.75, 7701.919, 15022.28, 30082.292, 58557.191, 103973.395, 137634.659, 155771.013, 167355.938, 208361.201, 273819.459, 379987.943, 434077.878, 500957.048, 736769.686, 1200641.575]","[0.         0.01051625 0.06978967 0.27533461 0.47418738 0.64531549
 0.81835564 0.791587   0.6625239  0.47801147 0.30688337 0.13384321
 0.02868069 0.0248566  0.00573614 0.15105163 0.34034417 0.54397706
 0.65296367 0.52294455 0.33269598 0.17304015 0.03537285 0.02868069
 0.03059273 0.0334608  0.03537285 0.03824092 0.13097514 0.30305927
 0.50095602 0.68546845 1.         0.87380497 0.63957935 0.45028681
 0.24665392 0.08508604 0.04875717]"
205,PFO,70460.0,60222.22222,1.17,,,0,0,1.0,1,0.0,,5.0,293.0,,,,sonic/stir (heat),8,328.0,1.0,,,,,480,,328,,,THF,0.0,,,,,,,,129024.43,1.0,246.21,0.84,5.19,0.48,,,,260.6,,,,,,,,,1.96,,126000-287000,,,,,,,,,,,,,,,,,,,,,,,,,CONTIN,,,,,https://doi.org/10.1016/j.polymer.2019.121986,240.0,1711.9301955119456,53298.88534779356,"[0.811, 1.038, 1.999, 3.486, 6.148, 9.834, 13.828, 23.219, 45.966, 79.1, 107.854, 125.268, 156.802, 245.251, 320.991, 401.761, 513.766, 738.992, 1294.904, 2542.177, 5034.361, 9625.378, 18533.17, 36266.948, 62464.68, 81605.334, 97053.899, 116127.497, 147513.297, 181957.779, 232684.756, 377804.362, 589848.319]","[0.         0.00660377 0.09339623 0.31037736 0.42075472 0.30660377
 0.08962264 0.02075472 0.01981132 0.10283019 0.28962264 0.46509434
 0.67924528 0.79716981 0.65471698 0.49811321 0.32075472 0.1254717
 0.03113208 0.03301887 0.03584906 0.03773585 0.04056604 0.04433962
 0.13396226 0.36320755 0.62735849 1.         0.65283019 0.34245283
 0.18018868 0.05377358 0.05188679]"
206,PFO,70460.0,60222.22222,1.17,,,0,0,1.0,1,0.0,,5.0,293.0,,,,sonic/stir (heat),8,328.0,1.0,,,,,480,,328,,,CF,0.0,,,,,,,,77504.7,1.0,277.82,0.78,5.85,0.54,,,,262.8,,,,,,,,,1.91,,126000-287000,,,,,,,,,,,,,,,,,,,,,,,,,CONTIN,,,,,https://doi.org/10.1016/j.polymer.2019.121986,241.0,1853.4873918513947,43911.17278800423,"[0.797, 1.066, 1.572, 2.663, 4.267, 6.238, 7.726, 12.761, 17.208, 26.258, 51.562, 86.146, 115.089, 145.689, 213.611, 290.916, 319.819, 439.159, 555.444, 835.59, 980.177, 1650.677, 3181.79, 6218.211, 12108.734, 23666.779, 35720.048, 42904.94, 51471.951, 65560.133, 76930.347, 115501.394, 130572.776, 148373.133, 181573.863, 287361.439, 523953.524]","[0.00961538 0.         0.05769231 0.2375     0.42788462 0.51442308
 0.49615385 0.33557692 0.15769231 0.02403846 0.02403846 0.09711538
 0.28461538 0.46538462 0.67980769 0.75       0.6875     0.5
 0.32307692 0.13653846 0.08653846 0.08846154 0.04807692 0.04038462
 0.04326923 0.05       0.225      0.42115385 0.59807692 0.83269231
 1.         0.80288462 0.60961538 0.42980769 0.23846154 0.06826923
 0.05576923]"
207,PFO,70460.0,60222.22222,1.17,,,0,0,1.0,1,0.0,,3.0,293.0,,,,sonic/stir (heat),8,348.0,1.0,,,,,480,,348,,,CB,0.0,,,,,,,,,,,,,,,,,189.5,,,,,,,,,1.78,,126000-287000,,,,,,,,,,,,,,,,,,,,,,,,,CONTIN,,,,,https://doi.org/10.1016/j.polymer.2019.121986,,,,,
208,PFO,70460.0,60222.22222,1.17,,,0,0,1.0,1,0.0,,3.0,293.0,,,,sonic/stir (heat),8,348.0,1.0,,,,,480,,348,,,Tol,0.0,,,,,,,,,,,,,,,,,193.1,,,,,,,,,1.75,,126000-287000,,,,,,,,,,,,,,,,,,,,,,,,,CONTIN,,,,,https://doi.org/10.1016/j.polymer.2019.121986,,,,,
209,PFO,70460.0,60222.22222,1.17,,,0,0,1.0,1,0.0,,3.0,293.0,,,,sonic/stir (heat),8,328.0,1.0,,,,,480,,328,,,THF,0.0,,,,,,,,,,,,,,,,,213.1,,,`,,,,,,1.86,,126000-287000,,,,,,,,,,,,,,,,,,,,,,,,,CONTIN,,,,,https://doi.org/10.1016/j.polymer.2019.121986,,,,,
210,PFO,70460.0,60222.22222,1.17,,,0,0,1.0,1,0.0,,3.0,293.0,,,,sonic/stir (heat),8,328.0,1.0,,,,,480,,328,,,CF,0.0,,,,,,,,,,,,,,,,,249.0,,,,,,,,,1.9,,126000-287000,,,,,,,,,,,,,,,,,,,,,,,,,CONTIN,,,,,https://doi.org/10.1016/j.polymer.2019.121986,,,,,
211,PFO,70460.0,60222.22222,1.17,,,0,0,1.0,1,0.0,,1.0,293.0,,,,sonic/stir (heat),8,348.0,1.0,,,,,480,,348,,,CB,0.0,,,,,,,CB,7.43,1.0,122.21,0.22,2927.01,0.11,,,,,,,,,,,,,,,126000-287001,,,,,,,,,,,,,,,,,,,,,,,,,CONTIN,,,,,https://doi.org/10.1016/j.polymer.2019.121986,246.0,24.474422969495674,571.8309011039141,"[0.755, 1.139, 1.766, 2.401, 2.925, 3.485, 4.154, 5.172, 7.139, 10.433, 12.163, 13.573, 15.279, 18.859, 26.784, 43.389, 60.287, 73.439, 91.444, 102.848, 152.38, 192.722, 256.288, 348.376, 528.423, 856.02, 1386.711, 2246.406, 3639.07, 5895.118, 9549.809, 15470.232, 25061.035, 40597.674, 65766.285, 106538.226, 172586.817, 279582.365, 452910.02, 643246.058]","[0.05339806 0.06019417 0.14368932 0.28252427 0.42135922 0.55533981
 0.7        0.86116505 1.         0.8        0.61941748 0.4776699
 0.31553398 0.16504854 0.0368932  0.05048544 0.23980583 0.40776699
 0.55728155 0.63300971 0.61553398 0.49708738 0.34757282 0.19126214
 0.06796117 0.04466019 0.08058252 0.11165049 0.10776699 0.0776699
 0.04660194 0.02718447 0.01553398 0.01067961 0.00679612 0.00582524
 0.0038835  0.00291262 0.         0.        ]"
212,PFO,70460.0,60222.22222,1.17,,,0,0,1.0,1,0.0,,1.0,293.0,,,,sonic/stir (heat),8,348.0,1.0,,,,,480,,348,,,Tol,0.0,,,,,,,Tol,13.07,0.97,197.62,1,3761.12,0.24,,,,,,,,,,,,,,,126000-287002,,,,,,,,,,,,,,,,,,,,,,,,,CONTIN,,,,,https://doi.org/10.1016/j.polymer.2019.121986,247.0,95.18681065882589,491.27852697129,"[1.162, 1.882, 3.049, 4.943, 7.139, 8.641, 10.059, 11.717, 15.256, 19.542, 23.718, 26.602, 29.722, 33.16, 44.219, 71.586, 116.21, 165.456, 193.211, 218.467, 239.961, 266.845, 404.682, 421.276, 450.555, 481.869, 520.29, 702.832, 1132.993, 1835.16, 2742.748, 4125.672, 4936.797, 6653.352, 10638.929, 17163.82, 27801.022, 45021.756, 72919.025]","[3.77358491e-02 3.67428004e-02 3.67428004e-02 4.36941410e-02
 1.91658391e-01 3.28699106e-01 5.08440914e-01 6.94141013e-01
 8.67924528e-01 9.77159881e-01 7.25918570e-01 5.76961271e-01
 3.94240318e-01 1.99602781e-01 2.97914598e-02 2.38331678e-02
 4.27010924e-02 1.42005958e-01 3.49553128e-01 5.82919563e-01
 7.66633565e-01 1.00000000e+00 9.58291956e-01 7.66633565e-01
 5.84905660e-01 4.04170804e-01 2.09533267e-01 5.75968222e-02
 1.39026812e-02 1.29096326e-02 7.64647468e-02 1.96623635e-01
 2.32373386e-01 1.56901688e-01 4.17080437e-02 4.96524330e-03
 3.97219464e-03 9.93048659e-04 0.00000000e+00]"
213,PFO,70460.0,60222.22222,1.17,,,0,0,1.0,1,0.0,,1.0,293.0,,,,sonic/stir (heat),8,328.0,1.0,,,,,480,,328,,,THF,0.0,,,,,,,THF,4.32,1.0,85.67,0.79,1191.86,0.2,,,,,,,,,,,,,,,126000-287003,,,,,,,,,,,,,,,,,,,,,,,,,CONTIN,,,,,https://doi.org/10.1016/j.polymer.2019.121986,248.0,11.504839146092353,113.34107503969248,"[0.673, 1.021, 1.328, 1.583, 1.845, 2.152, 2.564, 3.162, 4.307, 4.95, 5.771, 6.44, 7.03, 7.845, 9.349, 13.278, 21.51, 34.846, 47.366, 54.027, 65.813, 84.495, 95.544, 129.874, 151.419, 210.389, 340.82, 540.138, 750.494, 1065.889, 1652.603, 2562.272, 4150.757, 6724.027, 10892.602]","[0.03472222 0.10515873 0.25396825 0.4077381  0.55555556 0.71230159
 0.85119048 1.         0.99900794 0.89583333 0.7609127  0.63095238
 0.49801587 0.32936508 0.16765873 0.03075397 0.0218254  0.0218254
 0.12400794 0.29563492 0.48015873 0.61706349 0.55059524 0.37896825
 0.22619048 0.05555556 0.01190476 0.0625     0.20833333 0.30357143
 0.21428571 0.06051587 0.00396825 0.00198413 0.        ]"
214,PFO,70460.0,60222.22222,1.17,,,0,0,1.0,1,0.0,,1.0,293.0,,,,sonic/stir (heat),8,328.0,1.0,,,,,480,,328,,,CF,0.0,,,,,,,CF,3.88,1.0,84.99,0.86,878.7,0.6,,,,,,,,,,,,,,,126000-287004,,,,,,,,,,,,,,,,,,,,,,,,,CONTIN,,,,,https://doi.org/10.1016/j.polymer.2019.121986,249.0,25.984957651962763,240.38747689161556,"[0.364, 0.555, 0.799, 0.999, 1.271, 1.515, 1.805, 2.152, 2.598, 3.849, 4.95, 5.899, 7.03, 8.379, 10.206, 14.496, 23.482, 32.627, 38.884, 46.339, 56.449, 82.155, 113.863, 135.696, 154.776, 184.453, 252.603, 384.916, 528.423, 643.705, 844.947, 1251.875, 1480.998, 1804.097, 2246.406, 3190.461, 5168.394]","[0.03381643 0.04057971 0.07149758 0.16231884 0.29951691 0.46570048
 0.63478261 0.8057971  0.97681159 1.         0.8057971  0.66666667
 0.49758454 0.3294686  0.17777778 0.03961353 0.04541063 0.21449275
 0.36425121 0.52463768 0.69082126 0.85217391 0.71014493 0.55652174
 0.40096618 0.21642512 0.00289855 0.00966184 0.22512077 0.37487923
 0.60289855 0.56908213 0.41835749 0.26183575 0.11980676 0.0057971
 0.        ]"
215,P7DPF,22000.0,13924.05063,1.58,,,0,0,1.0,1,0.0,,1.0,293.0,,,,sonic/stir (heat),3,343.0,,,,,,,180,343,,,0:100 vol% Tol-CF,0.0,,,,,,,,10.0,1.0,,,,,,,,20.3,,,,,,,,,,,126000-287002,,,,,,,,,,,,,,,,,,,,,,,,,CONTIN,,,first dissolved in CF and toluene added,,https://doi.org/10.1021/acs.macromol.0c00579,,10.0,10.0,,
216,P7DPF,22000.0,13924.05063,1.58,,,0,0,1.0,1,0.0,,1.0,293.0,,,,sonic/stir (heat),3,343.0,,,,,,,180,343,,,20:80 vol% Tol-CF,0.0,,,,,,,,11.5,1.0,,,,,,,,23.0,,,,,,,,,,,126000-287003,,,,,,,,,,,,,,,,,,,,,,,,,CONTIN,,,,,https://doi.org/10.1021/acs.macromol.0c00579,,11.5,11.5,,
217,P7DPF,22000.0,13924.05063,1.58,,,0,0,1.0,1,0.0,,1.0,293.0,,,,sonic/stir (heat),3,343.0,,,,,,,180,343,,,40:60 vol% Tol-CF,0.0,,,,,,,,10.5,1.0,,,,,,,,21.0,,,,,,,,,,,126000-287004,,,,,,,,,,,,,,,,,,,,,,,,,CONTIN,,,,,https://doi.org/10.1021/acs.macromol.0c00579,,10.5,10.5,,
218,P7DPF,22000.0,13924.05063,1.58,,,0,0,1.0,1,0.0,,1.0,293.0,,,,sonic/stir (heat),3,343.0,,,,,,,180,343,,,60:40 vol% Tol-CF,0.0,,,,,,,,12.5,1.0,,,,,,,,25.7,,,,,,,,,,,126000-287005,,,,,,,,,,,,,,,,,,,,,,,,,CONTIN,,,,,https://doi.org/10.1021/acs.macromol.0c00579,,12.5,12.5,,
