Repository: ddomlab/Model-Generalizability-and-Uncertainty-for-Predicting-Conjugated-Polymer-Solution-Conformation

This repository contains the data, preprocessing workflows, and machine learning pipelines developed for the paper:<br>
"**Robust Learning from Literature Data: Model Generalizability and Uncertainty for Predicting Conjugated Polymer Solution Conformation**"

## Overview
The repository is set-up to make the results easy to reproduce. If you get stuck or like to learn more, please feel free to open an issue.

##  Repository Structure

```bash
code_/                       
├── cleaning/                
│   └── generate_clean_dataset.py             # Main script to clean and prepare dataset
├── notebooks/
│   ├── Image_2structure_Molscribe_Decimer_V2.ipynb       # Image-to-structure using OCSR

File: datasets/cleaned_datasets/cleaned_pls_dataset.csv (part 3 of 5)
23,PFO,46000.0,,,,,0,0,1.0,1,0.0,,,,40,0.05,328.0,,,,,,,,80:20 vol% Tol-EtOH,0.0,,,,,,,,154.0,,,,,,,,,159.0,,,,,,,,,,,,,,,,,,,,,,,,,,,,,,,,,,,,,Laplace inversion,,different solvent and temperature:range,,https://doi.org/10.1039/C5SM00074B
24,PFO,46000.0,,,,,0,0,1.0,1,0.0,,,,40,0.05,331.0,,,,,,,,80:20 vol% Tol-EtOH,0.0,,,,,,,,98.0,,,,,,,,,122.0,,,,,,,,,,,,,,,,,,,,,,,,,,,,,,,,,,,,,Laplace inversion,,different solvent and temperature:range,,https://doi.org/10.1039/C5SM00074B
25,PFO,46000.0,,,,,0,0,1.0,1,0.0,,,,40,0.05,333.0,,,,,,,,80:20 vol% Tol-EtOH,0.0,,,,,,,,50.0,,,,,,,,,107.0,,,,,,,,,,,,,,,,,,,,,,,,,,,,,,,,,,,,,Laplace inversion,,different solvent and temperature:range,,https://doi.org/10.1039/C5SM00074B
26,PFO,46000.0,,,,,0,0,1.0,1,0.0,,,,40,0.05,335.0,,,,,,,,80:20 vol% Tol-EtOH,0.0,,,,,,,,24.0,,,,,,,,,70.0,,,,,,,,,,,,,,,,,,,,,,,,,,,,,,,,,,,,,Laplace inversion,,different solvent and temperature:range,,https://doi.org/10.1039/C5SM00074B
301,MEH-PPV,5004.0,3600.0,1.39,,,0,0,1.0,0,0.0,,,,,1.4012261827560003e-05,298.0,,,,30,,,,Tol,0.0,,,18.2,20.6,,,,1.75755,,,,,,,,,,,,,,,,,,,,,,,,,,,,,,,,,,,,,,,,,,,,,,,,1.97289,,https://doi.org/10.1021/ma4011523
302,MEH-PPV,5004.0,3600.0,1.39,,,0,0,1.0,0,0.0,,,,,3.9785408583840006e-05,298.0,,,,30,,,,Tol,0.0,,,18.2,20.6,,,,1.8362,,,,,,,,,,,,,,,,,,,,,,,,,,,,,,,,,,,,,,,,,,,,,,,,3.32438,,https://doi.org/10.1021/ma4011523
303,MEH-PPV,5004.0,3600.0,1.39,,,0,0,1.0,0,0.0,,,,,0.00012257295085763999,298.0,,,,30,,,,Tol,0.0,,,18.2,20.6,,,,1.68038,,,,,,,,,,,,,,,,,,,,,,,,,,,,,,,,,,,,,,,,,,,,,,,,5.83507,,https://doi.org/10.1021/ma4011523
304,MEH-PPV,5004.0,3600.0,1.39,,,0,0,1.0,0,0.0,,,,,0.00035635742106623994,298.0,,,,30,,,,Tol,0.0,,,18.2,20.6,,,,1.7754,,,,,,,,,,,,,,,,,,,,,,,,,,,,,,,,,,,,,,,,,,,,,,,,9.94928,,https://doi.org/10.1021/ma4011523
305,MEH-PPV,134000.0,100000.0,1.34,,,0,0,1.0,0,0.0,,,,,1.569665161e-05,298.0,,,,30-45,,,,oDCB,0.0,,,20.5,20.6,,,,7.97921,,,,,,,,,,,,,,,,,,,,,,,,,,,,,,,,,,,,,,,,,,,,,,,,0.39619,,https://doi.org/10.1021/ma4011523
306,MEH-PPV,134000.0,100000.0,1.34,,,0,0,1.0,0,0.0,,,,,0.00015900201216000005,298.0,,,,30-46,,,,oDCB,0.0,,,20.5,20.6,,,,8.14147,,,,,,,,,,,,,,,,,,,,,,,,,,,,,,,,,,,,,,,,,,,,,,,,1.26096,,https://doi.org/10.1021/ma4011523
307,MEH-PPV,134000.0,100000.0,1.34,,,0,0,1.0,0,0.0,,,,,0.007759301951610001,298.0,,,,30-47,,,,oDCB,0.0,,,20.5,20.6,,,,12.25983,,,,,,,,,,,,,,,,,,,,,,,,,,,,,,,,,,,,,,,,,,,,,,,,8.80869,,https://doi.org/10.1021/ma4011523
308,MEH-PPV,134000.0,100000.0,1.34,,,0,0,1.0,0,0.0,,,,,0.67071792129169,298.0,,,,30-48,,,,oDCB,0.0,,,20.5,20.6,,,,16.25142,,,,,,,,,,,,,,,,,,,,,,,,,,,,,,,,,,,,,,,,,,,,,,,,81.89737,,https://doi.org/10.1021/ma4011523
309,MEH-PPV,134000.0,100000.0,1.34,,,0,0,1.0,0,0.0,,,,,19.65901961511049,298.0,,,,30-49,,,,oDCB,0.0,,,20.5,20.6,,,,17.61427,,,,,,,,,,,,,,,,,,,,,,,,,,,,,,,,,,,,,,,,,,,,,,,,443.38493,,https://doi.org/10.1021/ma4011523
310,MEH-PPV,5004.0,3600.0,1.39,,,0,0,1.0,0,0.0,,,,,5.56280288964e-06,298.0,,,,30-50,,,,oDCB,0.0,,,20.5,20.6,,,,1.97364,,,,,,,,,,,,,,,,,,,,,,,,,,,,,,,,,,,,,,,,,,,,,,,,1.24307,,https://doi.org/10.1021/ma4011523
311,MEH-PPV,5004.0,3600.0,1.39,,,0,0,1.0,0,0.0,,,,,0.00014893563571524002,298.0,,,,30-51,,,,oDCB,0.0,,,20.5,20.6,,,,1.96044,,,,,,,,,,,,,,,,,,,,,,,,,,,,,,,,,,,,,,,,,,,,,,,,6.43203,,https://doi.org/10.1021/ma4011523
312,MEH-PPV,5004.0,3600.0,1.39,,,0,0,1.0,0,0.0,,,,,0.011483022017456641,298.0,,,,30-52,,,,oDCB,0.0,,,20.5,20.6,,,,1.97364,,,,,,,,,,,,,,,,,,,,,,,,,,,,,,,,,,,,,,,,,,,,,,,,56.47768,,https://doi.org/10.1021/ma4011523
313,MEH-PPV,5004.0,3600.0,1.39,,,0,0,1.0,0,0.0,,,,,0.7493661191003458,298.0,,,,30-53,,,,oDCB,0.0,,,20.5,20.6,,,,2.13915,,,,,,,,,,,,,,,,,,,,,,,,,,,,,,,,,,,,,,,,,,,,,specific model ,,,456.24254,,https://doi.org/10.1021/ma4011523
314,PF8,153000.0,47000.0,3.255319149,,,1,0,0.0,0,0.0,,,,,5.0,298.0,,,,,,,,Tol,1.0,,,,,,,,,,,,,,,,,119.9,,3.6,,,,,,,,2.25,0.00058-0.01,1.4,0.011-0.11,15.8,2.6,,,,,,,,,,,,,,,,,,,,,,Ornstein-Zernike/Debye-Bueche,,,,https://doi.org/10.1021/ma102235r
315,PF8,153000.0,47000.0,3.255319149,,,1,0,0.0,0,0.0,,,,,10.0,298.0,,,,,,,,Tol,1.0,,,,,,,,,,,,,,,,,109.5,,3.4,,,,,,,,2.21,0.00058-0.01,1.38,0.011-0.11,12.7,1.7,,,,,,,,,,,,,,,,,,,,,,Ornstein-Zernike/Debye-Bueche,,,,https://doi.org/10.1021/ma102235r
316,PF8,128000.0,,,,,0,0,1.0,0,0.0,,,,90,27.37113402061856,298.0,,,720,,313,,,Tol,0.0,,,,,,,,1371.19,1.0,2.35,0.07,,,,,,,,,,,,,,,,,,,,,,,,,,,,,,,,,,,,,,,,,,Laplace inversion,,,3 wt all,critical overlap concentration=0.043 wt % (c* ≈ M/NARg3),https://doi.org/10.1021/ma802408u
317,PF8,128000.0,,,,,0,0,1.0,0,0.0,,,,90,8.939393939393941,298.0,,,720,,313,,,Tol,0.0,,,,,,,,307.54,1.0,0.04,0.43,9.2,0.26,,,,,,,,,,,,,,,,,,,,,,,,,,,,,,,,,,,,,,,,Laplace inversion,,,1,,https://doi.org/10.1021/ma802408u
318,PF8,128000.0,,,,,0,0,1.0,0,0.0,,,,90,4.447236180904523,298.0,,,720,,313,,,Tol,0.0,,,,,,,,307.54,1.0,12.73,0.14,0.03,0.12,,,,,,,,,,,,,,,,,,,,,,,,,,,,,,,,,,,,,,,,Laplace inversion,,,0.5,,https://doi.org/10.1021/ma802408u
319,PF8,128000.0,,,,,0,0,1.0,0,0.0,,,,90,0.885885885885886,298.0,,,720,,313,,,Tol,0.0,,,,,,,,171.34,1.0,11.18,0.56,0.06,0.43,,,,,,,,,,,,,,,,,,,,,,,,,,,,,,,,,,,,,,,,Laplace inversion,,,0.1,,https://doi.org/10.1021/ma802408u
320,PF8,128000.0,,,,,0,0,1.0,0,0.0,,,,90,0.4427213606803401,298.0,,,720,,313,,,Tol,0.0,,,,,,,,8.62,1.0,95.46,0.39,0.13,0.44,,,,,,,,,,,,,,,,,,,,,,,,,,,,,,,,,,,,,,,,Laplace inversion,,,0.05,,https://doi.org/10.1021/ma802408u
321,PF8,128000.0,,,,,0,0,1.0,0,0.0,,,,90,0.1770354070814163,298.0,,,720,,313,,,Tol,0.0,,,,,,,,10.48,1.0,0.1,0.5,,,,,,,,,,,,,,,,,,,,,,,,,,,,,,,,,,,,,,,,,,Laplace inversion,,,0.02,,https://doi.org/10.1021/ma802408u
322,PF8,128000.0,,,,,0,0,1.0,0,0.0,,,,90,0.08850885088508852,298.0,,,720,,313,,,Tol,0.0,,,,,,,,14.5,1.0,0.07,0.47,,,,,,,,,,,,,,,,,,,,,,,,,,,,,,,,,,,,,,,,,,Laplace inversion,,,0.01,,https://doi.org/10.1021/ma802408u
323,PF8,128000.0,,,,,0,0,1.0,0,0.0,,,,90,8.93939393939394,298.0,2016,298,,,353,,,Tol,0.0,,,,,,,,321.71,1.0,5386.95,0.1,2.44,0.09,,,,,,,,,,,,,,,,,,,,,,,,,,,,,,,,,,,,,,,,Laplace inversion,,,1 wt,,https://doi.org/10.1021/ma802408u
324,PF8,128000.0,,,,,0,0,1.0,0,0.0,,,,90,8.93939393939394,298.0,672,298,,,353,,,Tol,0.0,,,,,,,,141.01,1.0,2.8,0.21,15104.43,0.07,,,,,,,,,,,,,,,,,,,,,,,,,,,,,,,,,,,,,,,,Laplace inversion,,,1,,https://doi.org/10.1021/ma802408u
325,PF8,128000.0,,,,,0,0,1.0,0,0.0,,,,90,8.93939393939394,298.0,336,298,,,353,,,Tol,0.0,,,,,,,,131.64,1.0,3.0,0.21,0.04,0.13,9335.75,0.09,,,,,,,,,,,,,,,,,,,,,,,,,,,,,,,,,,,,,,Laplace inversion,,,1,,https://doi.org/10.1021/ma802408u
326,PF8,128000.0,,,,,0,0,1.0,0,0.0,,,,90,8.93939393939394,298.0,216,298,,,353,,,Tol,0.0,,,,,,,,122.9,1.0,3.95,0.11,0.01,0.09,7596.21,0.08,,,,,,,,,,,,,,,,,,,,,,,,,,,,,,,,,,,,,,Laplace inversion,,,1,,https://doi.org/10.1021/ma802408u
327,PF8,128000.0,,,,,0,0,1.0,0,0.0,,,,90,8.93939393939394,298.0,96,298,,,353,,,Tol,0.0,,,,,,,,114.74,1.0,3.0,0.41,0.03,0.18,0.05,9335.75,,,,,,,,,,,,,,,,,,,,,,,,,,,,,,,,,,,,,,Laplace inversion,,,1,,https://doi.org/10.1021/ma802408u
328,PF8,128000.0,,,,,0,0,1.0,0,0.0,,,,90,8.93939393939394,298.0,48,298,,,353,,,Tol,0.0,,,,,,,,66.21,1.0,2.44,0.59,0.01,0.14,3566.47,0.07,,,,,,,,,,,,,,,,,,,,,,,,,,,,,,,,,,,,,,Laplace inversion,,,1,,https://doi.org/10.1021/ma802408u
329,PF8,128000.0,,,,,0,0,1.0,0,0.0,,,,90,8.93939393939394,298.0,2,298,,,353,,,Tol,0.0,,,,,,,,122.9,1.0,3.22,0.55,0.04,0.22,,,,,,,,,,,,,,,,,,,,,,,,,,,,,,,,,,,,,,,,Laplace inversion,,,1,,https://doi.org/10.1021/ma802408u
330,PF8,128000.0,,,,,0,0,1.0,0,0.0,,,,90,8.93939393939394,346.24,24,253,,,353,,,Tol,0.0,,,,,,,,186.1,1.0,1.83,0.16,0.06,0.15,,,,,,,,,,,,,,,,,,,,,,,,,,,,,,,,,,,,,,,,Laplace inversion,,,1 wt,after gel formation!!!! in heating cycle,https://doi.org/10.1021/ma802408u
331,PF8,128000.0,,,,,0,0,1.0,0,0.0,,,,90,8.93939393939394,327.41,24,253,,,353,,,Tol,0.0,,,,,,,,200.74,1.0,3850.58,..45,2.3,0.16,0.06,0.14,,,,,,,,,,,,,,,,,,,,,,,,,,,,,,,,,,,,,,Laplace inversion,,,1,after gel formation!!!! in heating cycle,https://doi.org/10.1021/ma802408u
332,PF8,128000.0,,,,,0,0,1.0,0,0.0,,,,90,8.93939393939394,315.82,24,253,,,353,,,Tol,0.0,,,,,,,,127.43,1.0,288752.87,0.62,12.18,0.18,0.07,0.16,,,,,,,,,,,,,,,,,,,,,,,,,,,,,,,,,,,,,,Laplace inversion,,,1,after gel formation!!!! in heating cycle,https://doi.org/10.1021/ma802408u
333,PF8,128000.0,,,,,0,0,1.0,0,0.0,,,,90,8.93939393939394,314.9,24,253,,,353,,,Tol,0.0,,,,,,,,137.45,1.0,311473.46,0.56,0.05,0.14,,,,,,,,,,,,,,,,,,,,,,,,,,,,,,,,,,,,,,,,Laplace inversion,,,1,after gel formation!!!! in heating cycle,https://doi.org/10.1021/ma802408u
334,PF8,128000.0,,,,,0,0,1.0,0,0.0,,,,90,8.93939393939394,313.04,24,253,,,353,,,Tol,0.0,,,,,,,,362418.64,1.0,,,,,,,,,,,,,,,,,,,,,,,,,,,,,,,,,,,,,,,,,,,,Laplace inversion,,,1,after gel formation!!!! in heating cycle,https://doi.org/10.1021/ma802408u
335,PF8,128000.0,,,,,0,0,1.0,0,0.0,,,,90,8.93939393939394,311.14,24,253,,,353,,,Tol,0.0,,,,,,,,899388.58,1.0,,,,,,,,,,,,,,,,,,,,,,,,,,,,,,,,,,,,,,,,,,,,Laplace inversion,,,1,after gel formation!!!! in heating cycle,https://doi.org/10.1021/ma802408u
336,PF8,128000.0,,,,,0,0,1.0,0,0.0,,,,90,8.93939393939394,296.57,24,253,,,353,,,Tol,0.0,,,,,,,,2231948.71,1.0,,,,,,,,,,,,,,,,,,,,,,,,,,,,,,,,,,,,,,,,,,,,Laplace inversion,,,1,after gel formation!!!! in heating cycle,https://doi.org/10.1021/ma802408u
337,PF8,128000.0,,,,,0,0,0.0,1,0.0,,,,,0.2245,298.0,,,720,,313,,,Tol,0.0,,,,,,,,,,,,,,,,,24.9,,,,,,,,0.165,,,,,,9.8,,190.3,,,,,,,,,,,,,,,,,,,,WLC,,,,.001-.05 wt%,https://doi.org/10.1021/ma802408u
338,PF8,128000.0,,,,,0,0,0.0,1,0.0,,,,,0.2245,323.0,,,720,,313,,,Tol,0.0,,,,,,,,,,,,,,,,,46.1,,,,,,,,2.093,,,,,,33.5,,190.3,,,,,,,,,,,,,,,,,,,,WLC,,,,.001-.05 wt%,https://doi.org/10.1021/ma802408u
339,PPFOH,78840.0,54000.0,1.46,,,0,0,1.0,0,0.0,,,,90,1.0,298.0,,,,,,,,85.7:14.3 vol% DMF-H2O,0.0,,,,,,,,300.0,,,,,,,,,,,,,,,,,,,,,,,,,,,,,,,,,,,,,,,,,,,,,,,, ZetasizerNano-ZS,,https://doi.org/10.1002/marc.201300831
340,PPFOH,78840.0,54000.0,1.46,,,0,0,1.0,0,0.0,,,,90,1.0,298.0,,,,,,,,93.7:6.3 vol% DMF-H2O,0.0,,,,,,,,85.0,,,,,,,,,,,,,,,,,,,,,,,,,,,,,,,,,,,,,,,,,,,,,,,, ZetasizerNano-ZS,,https://doi.org/10.1002/marc.201300831
341,PPFOH,78840.0,54000.0,1.46,,,0,0,1.0,0,0.0,,,,90,1.0,298.0,,,,,,,,96.8:3.2 vol% DMF-H2O,0.0,,,,,,,,50.0,,,,,,,,,,,,,,,,,,,,,,,,,,,,,,,,,,,,,,,,,,,,,,,, ZetasizerNano-ZS,,https://doi.org/10.1002/marc.201300831
342,PPFOH,78840.0,54000.0,1.46,,,0,0,1.0,0,0.0,,,,90,1.0,298.0,,,,,,,,98:2 vol% DMF-H2O,0.0,,,,,,,,35.0,,,,,,,,,,,,,,,,,,,,,,,,,,,,,,,,,,,,,,,,,,,,,,,, ZetasizerNano-ZS,,https://doi.org/10.1002/marc.201300831
343,P3HT,49999.0,,,98,,1,0,0.0,0,0.0,light,,,,275.0,292.99414,,,,,,,,oDCB,1.0,,,,,,,,,,,,,,,,,34.35434,,,,,,,,,,1.80268,0.003-0.5,,,,,,,,,,,,,,,,,,,,,,,,,,elliptical cylinder-free chain excluded volume,,"a molecular weight <50 000, per the manufacturer",,http://dx.doi.org/10.1016/j.polymer.2016.11.056
344,P3HT,49999.0,,,98,,1,0,0.0,0,0.0,light,,,,275.0,294.96825,,,,,,,,oDCB,1.0,,,,,,,,,,,,,,,,,36.68024,,,,,,,,,,1.64044,0.003-0.5,,,,,,,,,,,,,,,,,,,,,,,,,,elliptical cylinder-free chain excluded volume,,"a molecular weight <50 000, per the manufacturer",,http://dx.doi.org/10.1016/j.polymer.2016.11.056
345,P3HT,49999.0,,,98,,1,0,0.0,0,0.0,light,,,,275.0,296.98795,,,,,,,,oDCB,1.0,,,,,,,,,,,,,,,,,40.02646,,,,,,,,,,1.45449,0.003-0.5,,,,,,,,,,,,,,,,,,,,,,,,,,elliptical cylinder-free chain excluded volume,,"a molecular weight <50 000, per the manufacturer",,http://dx.doi.org/10.1016/j.polymer.2016.11.056
346,P3HT,49999.0,,,98,,1,0,0.0,0,0.0,light,,,,275.0,299.00309,,,,,,,,oDCB,1.0,,,,,,,,,,,,,,,,,44.06387,,,,,,,,,,1.2883,0.003-0.5,,,,,,,,,,,,,,,,,,,,,,,,,,elliptical cylinder-free chain excluded volume,,"a molecular weight <50 000, per the manufacturer",,http://dx.doi.org/10.1016/j.polymer.2016.11.056
347,P3HT,49999.0,,,98,,1,0,0.0,0,0.0,light,,,,275.0,300.98176,,,,,,,,oDCB,1.0,,,,,,,,,,,,,,,,,51.25002,,,,,,,,,,1.10235,0.003-0.5,,,,,,,,,,,,,,,,,,,,,,,,,,elliptical cylinder-free chain excluded volume,,"a molecular weight <50 000, per the manufacturer",,http://dx.doi.org/10.1016/j.polymer.2016.11.056
348,P3HT,49999.0,,,98,,1,0,0.0,0,0.0,light,,,,275.0,305.01661,,,,,,,,oDCB,1.0,,,,,,,,,,,,,,,,,60.55361,,,,,,,,,,0.94922,0.003-0.5,,,,,,,,,,,,,,,,,,,,,,,,,,elliptical cylinder-free chain excluded volume,,"a molecular weight <50 000, per the manufacturer",,http://dx.doi.org/10.1016/j.polymer.2016.11.056
349,P3HT,49999.0,,,98,,1,0,0.0,0,0.0,light,,,,275.0,306.94969,,,,,,,,oDCB,1.0,,,,,,,,,,,,,,,,,60.25739,,,,,,,,,,0.93828,0.003-0.5,,,,,,,,,,,,,,,,,,,,,,,,,,elliptical cylinder-free chain excluded volume,,"a molecular weight <50 000, per the manufacturer",,http://dx.doi.org/10.1016/j.polymer.2016.11.056
350,P3HT,49999.0,,,98,,1,0,0.0,0,0.0,light,,,,275.0,308.96483,,,,,,,,oDCB,1.0,,,,,,,,,,,,,,,,,60.45487,,,,,,,,,,0.93646,0.003-0.5,,,,,,,,,,,,,,,,,,,,,,,,,,elliptical cylinder-free chain excluded volume,,"a molecular weight <50 000, per the manufacturer",,http://dx.doi.org/10.1016/j.polymer.2016.11.056
351,P3HT,49999.0,,,98,,1,0,0.0,0,0.0,light,,,,275.0,310.9435,,,,,,,,oDCB,1.0,,,,,,,,,,,,,,,,,63.28544,,,,,,,,,,0.89635,0.003-0.5,,,,,,,,,,,,,,,,,,,,,,,,,,elliptical cylinder-free chain excluded volume,,"a molecular weight <50 000, per the manufacturer",,http://dx.doi.org/10.1016/j.polymer.2016.11.056
352,P3HT,49999.0,,,98,,1,0,0.0,0,0.0,light,,,,275.0,312.99967,,,,,,,,oDCB,1.0,,,,,,,,,,,,,,,,,68.74911,,,,,,,,,,0.83954,0.003-0.5,,,,,,,,,,,,,,,,,,,,,,,,,,elliptical cylinder-free chain excluded volume,,"a molecular weight <50 000, per the manufacturer",,http://dx.doi.org/10.1016/j.polymer.2016.11.056
353,P3HT,49999.0,,,98,,1,0,0.0,0,0.0,dark,,,,275.0,292.99414,,,,,,,,oDCB,1.0,,,,,,,,,,,,,,,,,33.65218,,,,,,,,,,1.87378,0.003-0.5,,,,,,,,,,,,,,,,,,,,,,,,,,elliptical cylinder-free chain excluded volume,,"a molecular weight <50 000, per the manufacturer",,http://dx.doi.org/10.1016/j.polymer.2016.11.056
354,P3HT,49999.0,,,98,,1,0,0.0,0,0.0,dark,,,,275.0,294.96825,,,,,,,,oDCB,1.0,,,,,,,,,,,,,,,,,35.47341,,,,,,,,,,1.717,0.003-0.5,,,,,,,,,,,,,,,,,,,,,,,,,,elliptical cylinder-free chain excluded volume,,"a molecular weight <50 000, per the manufacturer",,http://dx.doi.org/10.1016/j.polymer.2016.11.056
355,P3HT,49999.0,,,98,,1,0,0.0,0,0.0,dark,,,,275.0,296.98795,,,,,,,,oDCB,1.0,,,,,,,,,,,,,,,,,37.99679,,,,,,,,,,1.55476,0.003-0.5,,,,,,,,,,,,,,,,,,,,,,,,,,elliptical cylinder-free chain excluded volume,,"a molecular weight <50 000, per the manufacturer",,http://dx.doi.org/10.1016/j.polymer.2016.11.056
356,P3HT,49999.0,,,98,,1,0,0.0,0,0.0,dark,,,,275.0,299.00309,,,,,,,,oDCB,1.0,,,,,,,,,,,,,,,,,42.54984,,,,,,,,,,1.34846,0.003-0.5,,,,,,,,,,,,,,,,,,,,,,,,,,elliptical cylinder-free chain excluded volume,,"a molecular weight <50 000, per the manufacturer",,http://dx.doi.org/10.1016/j.polymer.2016.11.056
357,P3HT,49999.0,,,98,,1,0,0.0,0,0.0,dark,,,,275.0,300.98176,,,,,,,,oDCB,1.0,,,,,,,,,,,,,,,,,50.14192,,,,,,,,,,1.14428,0.003-0.5,,,,,,,,,,,,,,,,,,,,,,,,,,elliptical cylinder-free chain excluded volume,,"a molecular weight <50 000, per the manufacturer",,http://dx.doi.org/10.1016/j.polymer.2016.11.056
358,P3HT,49999.0,,,98,,1,0,0.0,0,0.0,dark,,,,275.0,305.01661,,,,,,,,oDCB,1.0,,,,,,,,,,,,,,,,,52.46782,,,,,,,,,,1.07318,0.003-0.5,,,,,,,,,,,,,,,,,,,,,,,,,,elliptical cylinder-free chain excluded volume,,"a molecular weight <50 000, per the manufacturer",,http://dx.doi.org/10.1016/j.polymer.2016.11.056
359,P3HT,49999.0,,,98,,1,0,0.0,0,0.0,dark,,,,275.0,306.94969,,,,,,,,oDCB,1.0,,,,,,,,,,,,,,,,,53.37843,,,,,,,,,,1.06225,0.003-0.5,,,,,,,,,,,,,,,,,,,,,,,,,,elliptical cylinder-free chain excluded volume,,"a molecular weight <50 000, per the manufacturer",,http://dx.doi.org/10.1016/j.polymer.2016.11.056
360,P3HT,49999.0,,,98,,1,0,0.0,0,0.0,dark,,,,275.0,308.96483,,,,,,,,oDCB,1.0,,,,,,,,,,,,,,,,,51.34876,,,,,,,,,,1.0823,0.003-0.5,,,,,,,,,,,,,,,,,,,,,,,,,,elliptical cylinder-free chain excluded volume,,"a molecular weight <50 000, per the manufacturer",,http://dx.doi.org/10.1016/j.polymer.2016.11.056
361,P3HT,49999.0,,,98,,1,0,0.0,0,0.0,dark,,,,275.0,310.9435,,,,,,,,oDCB,1.0,,,,,,,,,,,,,,,,,52.46782,,,,,,,,,,1.05495,0.003-0.5,,,,,,,,,,,,,,,,,,,,,,,,,,elliptical cylinder-free chain excluded volume,,"a molecular weight <50 000, per the manufacturer",,http://dx.doi.org/10.1016/j.polymer.2016.11.056
362,P3HT,49999.0,,,98,,1,0,0.0,0,0.0,dark,,,,275.0,312.99967,,,,,,,,oDCB,1.0,,,,,,,,,,,,,,,,,62.06764,,,,,,,,,,0.91276,0.003-0.5,,,,,,,,,,,,,,,,,,,,,,,,,,elliptical cylinder-free chain excluded volume,,"a molecular weight <50 000, per the manufacturer",,http://dx.doi.org/10.1016/j.polymer.2016.11.056
363,P3HT,28000.0,,,98,,1,0,0.0,0,0.0,dark,,,,4.92,333.0,,,,,,,,Styr,1.0,,,,,,,,,,,,,,,,,9.367,,0.623,,,,,,,,,,,,6.265,0.374,,,,,,,,,,,,,,,,,,,,,,Pedersen-Schurtenberger flexible cylinder,,"P3HT with a molecular weight <50 000, per the manufacturer","125 W halogen bulb, which provides 50 000 lx at 5 cm",https://doi.org/10.1021/acs.macromol.6b00527
364,P3HT,28000.0,,,98,,1,0,0.0,0,0.0,light,,,,4.92,333.0,,,,,,,,Styr,1.0,,,,,,,,,,,,,,,,,6.377,,0.5,,,,,,,,,,,,3.2905,0.237,,,,,,,,,,,,,,,,,,,,,,Pedersen-Schurtenberger flexible cylinder,,"P3HT with a molecular weight <50 000, per the manufacturer","125 W halogen bulb, which provides 50 000 lx at 5 cm",https://doi.org/10.1021/acs.macromol.6b00527
365,P3HT,28000.0,,,98,,1,0,0.0,0,0.0,dark,,,,9.89,333.0,,,,,,,,Styr,1.0,,,,,,,,,,,,,,,,,10.347,,0.363,,,,,,,,,,,,5.731,0.262,,,,,,,,,,,,,,,,,,,,,,Pedersen-Schurtenberger flexible cylinder,,"P3HT with a molecular weight <50 000, per the manufacturer","125 W halogen bulb, which provides 50 000 lx at 5 cm",https://doi.org/10.1021/acs.macromol.6b00527
366,P3HT,28000.0,,,98,,1,0,0.0,0,0.0,light,,,,9.89,333.0,,,,,,,,Styr,1.0,,,,,,,,,,,,,,,,,7.028,,0.164,,,,,,,,,,,,2.426,0.073,,,,,,,,,,,,,,,,,,,,,,Pedersen-Schurtenberger flexible cylinder,,"P3HT with a molecular weight <50 000, per the manufacturer","125 W halogen bulb, which provides 50 000 lx at 5 cm",https://doi.org/10.1021/acs.macromol.6b00527
367,NDI-C0,313400.0,157500.0,2.0,,,1,0,0.0,0,0.0,,,,,5.0,298.0,,,,,,,,CB,1.0,,,,,,,,,,,,,,,,,,,,,,,,,,,,,,,26.05,,47.6,,,,,,,1.4,,,,,,,,,,,,,,flexible cylinder,,,,https://dx.doi.org/10.1021/acs.macromol.0c00889
368,NDI-C0,313400.0,157500.0,2.0,,,1,0,0.0,0,0.0,,,,,5.0,358.0,,,,,,,,CB,1.0,,,,,,,,,,,,,,,,,,,,,,,,,,,,,,,9.8,,31.0,,,,,,,1.2,,,,,,,,,,,,,,flexible cylinder,,,,https://dx.doi.org/10.1021/acs.macromol.0c00889
369,NDI-C3,53900.0,33200.0,1.6,,,1,0,0.0,0,0.0,,,,,5.0,298.0,,,,,,,,CB,1.0,,,,,,,,,,,,,,,,,,,,,,,,,,,,,,,4.25,,27.1,,,,,,,1.3,,,,,,,,,,,,,,flexible cylinder,,,,https://dx.doi.org/10.1021/acs.macromol.0c00889
370,NDI-C3,53900.0,33200.0,1.6,,,1,0,0.0,0,0.0,,,,,5.0,358.0,,,,,,,,CB,1.0,,,,,,,,,,,,,,,,,,,,,,,,,,,,,,,4.2,,27.6,,,,,,,1.3,,,,,,,,,,,,,,flexible cylinder,,,,https://dx.doi.org/10.1021/acs.macromol.0c00889
371,NDI-C4,144300.0,61300.0,2.4,,,1,0,0.0,0,0.0,,,,,5.0,298.0,,,,,,,,CB,1.0,,,,,,,,,,,,,,,,,,,,,,,,,,,,,,,4.3,,44.7,,,,,,,1.3,,,,,,,,,,,,,,flexible cylinder,,"there are four of this type, which one should I choose?",,https://dx.doi.org/10.1021/acs.macromol.0c00889
372,NDI-C4,144300.0,61300.0,2.4,,,1,0,0.0,0,0.0,,,,,5.0,358.0,,,,,,,,CB,1.0,,,,,,,,,,,,,,,,,,,,,,,,,,,,,,,4.4,,44.9,,,,,,,1.3,,,,,,,,,,,,,,flexible cylinder,,,,https://dx.doi.org/10.1021/acs.macromol.0c00889
373,NDI-C5,46500.0,15300.0,3.0,,,1,0,0.0,0,0.0,,,,,5.0,298.0,,,,,,,,CB,1.0,,,,,,,,,,,,,,,,,,,,,,,,,,,,,,,4.3,,22.1,,,,,,,1.0,,,,,,,,,,,,,,flexible cylinder,,,,https://dx.doi.org/10.1021/acs.macromol.0c00889
374,NDI-C5,46500.0,15300.0,3.0,,,1,0,0.0,0,0.0,,,,,5.0,358.0,,,,,,,,CB,1.0,,,,,,,,,,,,,,,,,,,,,,,,,,,,,,,2.9,,23.3,,,,,,,1.0,,,,,,,,,,,,,,flexible cylinder,,,,https://dx.doi.org/10.1021/acs.macromol.0c00889
375,NDI-C6,48000.0,16700.0,2.9,,,1,0,0.0,0,0.0,,,,,5.0,298.0,,,,,,,,CB,1.0,,,,,,,,,,,,,,,,,,,,,,,,,,,,,,,1.8,,18.0,,,,,,,0.9,,,,,,,,,,,,,,flexible cylinder,,,,https://dx.doi.org/10.1021/acs.macromol.0c00889
376,NDI-C6,48000.0,16700.0,2.9,,,1,0,0.0,0,0.0,,,,,5.0,358.0,,,,,,,,CB,1.0,,,,,,,,,,,,,,,,,,,,,,,,,,,,,,,2.25,,18.0,,,,,,,0.8,,,,,,,,,,,,,,flexible cylinder,,,,https://dx.doi.org/10.1021/acs.macromol.0c00889
377,P3HT,95281.0,63100.0,1.51,,,1,0,0.0,0,0.0,,,,,10.13,313.0,,,overnight,,343,,,oDCB,1.0,,,,,,,,,,,,,,,,,15.0,,1.0,,,,37.0,2.0,,,,,,,,,,,,,,,,,,,,,,,,,,,,,,Debye,,,,https://doi.org/10.1038%2Fs41598-020-66354-6
378,P3HT,95281.0,63100.0,1.51,,,1,0,0.0,0,0.0,,,,,10.13,353.0,,,overnight,,343,,,oDCB,1.0,,,,,,,,,,,,,,,,,17.0,,1.0,,,,41.0,3.0,,,,,,,,,,,,,,,,,,,,,,,,,,,,,,Debye,,,,https://doi.org/10.1038%2Fs41598-020-66354-6
379,P3HT,138138.0,89700.0,1.54,,,1,0,0.0,0,0.0,,,,,10.13,313.0,,,overnight,,343,,,oDCB,1.0,,,,,,,,,,,,,,,,,19.0,,1.0,,,,48.0,2.0,,,,,,,,,,,,,,,,,,,,,,,,,,,,,,Debye,,,,https://doi.org/10.1038%2Fs41598-020-66354-6
380,P3HT,138138.0,89700.0,1.54,,,1,0,0.0,0,0.0,,,,,10.13,353.0,,,overnight,,343,,,oDCB,1.0,,,,,,,,,,,,,,,,,21.0,,1.0,,,,50.0,3.0,,,,,,,,,,,,,,,,,,,,,,,,,,,,,,Debye,,,,https://doi.org/10.1038%2Fs41598-020-66354-6
381,PDY-132,390000.0,164000.0,2.37804878,,,0,0,1.0,1,0.0,,,,,0.1,293.0,,,,,323,,,0:100 vol% Tol-MBZ,0.0,,,,,,,,53.8,,,,,,,,,63.61,,,,,,,,,,,,,,,,,,,,,,,,,,,,,,,,,,,,,,,"δD [√MPa] δP [√MPa] δH [√MPa] polymer: 18.0 4.7 5.5
TOL: 18.0 1.4 2.0
MBZ: 18.9 8.2 4.7",,https://doi.org/10.1002/admt.202000335
382,PDY-132,390000.0,164000.0,2.37804878,,,0,0,1.0,1,0.0,,,,,0.1,293.0,,,,,323,,,4.97:95.03 vol% Tol-MBZ,0.0,,,,,,,,43.98,,,,,,,,,51.75,,,,,,,,,,,,,,,,,,,,,,,,,,,,,,,,,,,,,,,"δD [√MPa] δP [√MPa] δH [√MPa] polymer: 18.0 4.7 5.5
TOL: 18.0 1.4 2.0
MBZ: 18.9 8.2 4.7",,https://doi.org/10.1002/admt.202000335
383,PDY-132,390000.0,164000.0,2.37804878,,,0,0,1.0,1,0.0,,,,,0.1,293.0,,,,,323,,,9.93:90.07 vol% Tol-MBZ,0.0,,,,,,,,36.41,,,,,,,,,45.61,,,,,,,,,,,,,,,,,,,,,,,,,,,,,,,,,,,,,,,"δD [√MPa] δP [√MPa] δH [√MPa] polymer: 18.0 4.7 5.5
TOL: 18.0 1.4 2.0
MBZ: 18.9 8.2 4.7",,https://doi.org/10.1002/admt.202000335
384,PDY-132,390000.0,164000.0,2.37804878,,,0,0,1.0,1,0.0,,,,,0.1,293.0,,,,,323,,,20.03:79.97 vol% Tol-MBZ,0.0,,,,,,,,43.36,,,,,,,,,55.23,,,,,,,,,,,,,,,,,,,,,,,,,,,,,,,,,,,,,,,"δD [√MPa] δP [√MPa] δH [√MPa] polymer: 18.0 4.7 5.5
TOL: 18.0 1.4 2.0
MBZ: 18.9 8.2 4.7",,https://doi.org/10.1002/admt.202000335
385,PDY-132,390000.0,164000.0,2.37804878,,,0,0,1.0,1,0.0,,,,,0.1,293.0,,,,,323,,,29.97:70.03 vol% Tol-MBZ,0.0,,,,,,,,42.34,,,,,,,,,57.27,,,,,,,,,,,,,,,,,,,,,,,,,,,,,,,,,,,,,,,"δD [√MPa] δP [√MPa] δH [√MPa] polymer: 18.0 4.7 5.5
TOL: 18.0 1.4 2.0
MBZ: 18.9 8.2 4.7",,https://doi.org/10.1002/admt.202000335
386,PDY-132,390000.0,164000.0,2.37804878,,,0,0,1.0,1,0.0,,,,,0.1,293.0,,,,,323,,,50.17:49.83 vol% Tol-MBZ,0.0,,,,,,,,47.05,,,,,,,,,59.93,,,,,,,,,,,,,,,,,,,,,,,,,,,,,,,,,,,,,,,"δD [√MPa] δP [√MPa] δH [√MPa] polymer: 18.0 4.7 5.5
TOL: 18.0 1.4 2.0
MBZ: 18.9 8.2 4.7",,https://doi.org/10.1002/admt.202000335
387,PDY-132,390000.0,164000.0,2.37804878,,,0,0,1.0,1,0.0,,,,,0.1,293.0,,,,,323,,,70.03:29.97 vol% Tol-MBZ,0.0,,,,,,,,47.66,,,,,,,,,61.77,,,,,,,,,,,,,,,,,,,,,,,,,,,,,,,,,,,,,,,"δD [√MPa] δP [√MPa] δH [√MPa] polymer: 18.0 4.7 5.5
TOL: 18.0 1.4 2.0
MBZ: 18.9 8.2 4.7",,https://doi.org/10.1002/admt.202000335
388,PDY-132,390000.0,164000.0,2.37804878,,,0,0,1.0,1,0.0,,,,,0.1,293.0,,,,,323,,,79.97:20.03 vol% Tol-MBZ,0.0,,,,,,,,49.7,,,,,,,,,73.02,,,,,,,,,,,,,,,,,,,,,,,,,,,,,,,,,,,,,,,"δD [√MPa] δP [√MPa] δH [√MPa] polymer: 18.0 4.7 5.5
TOL: 18.0 1.4 2.0
MBZ: 18.9 8.2 4.7",,https://doi.org/10.1002/admt.202000335
389,PDY-132,390000.0,164000.0,2.37804878,,,0,0,1.0,1,0.0,,,,,0.1,293.0,,,,,323,,,85.10:14.9 vol% Tol-MBZ,0.0,,,,,,,,51.34,,,,,,,,,73.84,,,,,,,,,,,,,,,,,,,,,,,,,,,,,,,,,,,,,,,"δD [√MPa] δP [√MPa] δH [√MPa] polymer: 18.0 4.7 5.5
TOL: 18.0 1.4 2.0
MBZ: 18.9 8.2 4.7",,https://doi.org/10.1002/admt.202000335
390,PDY-132,390000.0,164000.0,2.37804878,,,0,0,1.0,1,0.0,,,,,0.1,293.0,,,,,323,,,89.9:10.1 vol% Tol-MBZ,0.0,,,,,,,,51.75,,,,,,,,,73.43,,,,,,,,,,,,,,,,,,,,,,,,,,,,,,,,,,,,,,,"δD [√MPa] δP [√MPa] δH [√MPa] polymer: 18.0 4.7 5.5
TOL: 18.0 1.4 2.0
MBZ: 18.9 8.2 4.7",,https://doi.org/10.1002/admt.202000335
391,PDY-132,390000.0,164000.0,2.37804878,,,0,0,1.0,1,0.0,,,,,0.1,293.0,,,,,323,,,95.03:4.97 vol% Tol-MBZ,0.0,,,,,,,,52.77,,,,,,,,,76.3,,,,,,,,,,,,,,,,,,,,,,,,,,,,,,,,,,,,,,,"δD [√MPa] δP [√MPa] δH [√MPa] polymer: 18.0 4.7 5.5
TOL: 18.0 1.4 2.0
MBZ: 18.9 8.2 4.7",,https://doi.org/10.1002/admt.202000335
392,PDY-132,390000.0,164000.0,2.37804878,,,0,0,1.0,1,0.0,,,,,0.1,293.0,,,,,323,,,100:0 vol% Tol-MBZ,0.0,,,,,,,,61.98,,,,,,,,,84.68,,,,,,,,,,,,,,,,,,,,,,,,,,,,,,,,,,,,,,,"δD [√MPa] δP [√MPa] δH [√MPa] polymer: 18.0 4.7 5.5
TOL: 18.0 1.4 2.0
MBZ: 18.9 8.2 4.7",,https://doi.org/10.1002/admt.202000335
393,BAMH-PPV,60000.0,,,,,0,0,1.0,0,0.0,,,,,1.0,298.0,,,,a few hours (6h or 2days in 50 degree in previous work),313,,,oXyl,0.0,,,,,,,,17.0,,,,,,,,,,,,,,,,,,,,,,,,,,,,,,,,,,,,,,,,,,,,,,,,,,https://doi.org/10.1063/1.1468215
394,BAMH-PPV,60000.0,,,,,0,0,1.0,0,0.0,,,,,1.0,298.0,,,,a few hours (6h or 2days in 50 degree in previous work),313,,,oXyl,0.0,CSA,.07mg/mL,,,,,,6.0,,,,,,,,,,,,,,,,,,,,,,,,,,,,,,,,,,,,,,,,,,,,,,,,,,https://doi.org/10.1063/1.1468215
395,P4,101000.0,50500.0,2.0,,,0,0,1.0,1,0.0,,,,90,0.1,,,,,,,,,H2O,0.0,NaCl,.584 mg/mL,,,,,,42.85,,4.79,,,,,,,,,,,,,,,,,,,,,,,49.0,,,,,,,,,,,,,,,,,,,,CONTIN,,,.1 molar NaCl converted to mgml,,https://doi.org/10.1021/ma980423+
396,P4,101000.0,50500.0,2.0,,,0,0,1.0,1,0.0,,,,90,1.0,,,,,,,,,H2O,0.0,NaCl,.584 mg/mL,,,,,,11.14,,2.99,,,,,,,,,,,,,,,,,,,,,,,49.0,,,,,,,,,,,,,,,,,,,,CONTIN,,,.1 molar NaCl converted to mgml,,https://doi.org/10.1021/ma980423+
397,P4,101000.0,50500.0,2.0,,,0,0,1.0,1,0.0,,,,90,1.05,,,,,,,,,MeOH,0.0,TMACl,1.096 mg/mL,,,,,,72.19,,5.65,,,,,,,25.0,,4.0,,,,,,,,,,,,,,49.0,,,,,,,,,,90.0,,,,,,,,,,CONTIN/solid sphere/cylinder,,,.1 molar TMACl,,https://doi.org/10.1021/ma980423+
398,P4,101000.0,50500.0,2.0,,,0,0,1.0,1,0.0,,,,90,2.08,,,,,,,,,MeOH,0.0,TMACl,1.096 mg/mL,,,,,,73.97,,4.1,,,,,,,,,,,,,,,,,,,,,,,49.0,,,,,,,,,,,,,,,,,,,,CONTIN,,,.1 molar TMACl,,https://doi.org/10.1021/ma980423+
399,D18-Cl,232400.0,83000.0,2.8,,,0,0,1.0,1,0.0,,,,,0.1,298.0,,,180,,323,,,CF,0.0,,,,,,,,11.44,,,,,,,,0.01,22.54,,0.02,,,,,,,,,,,,,,,,,,,,,,,,,,,,,,,,,,CONTIN ,,,Hildebrand parameter (δ) in Support infor,,https://doi.org/10.1021/acsapm.3c02608
400,D18-Cl,232400.0,83000.0,2.8,,,0,0,1.0,1,0.0,,,,,0.1,298.0,,,,,,,,CB,0.0,,,,,,,,17.69,,,,,,,,0.03,35.56,,0.04,,,,,,,,,,,,,,,,,,,,,,,,,,,,,,,,,,CONTIN ,,,Hildebrand parameter (δ) in Support infor,,https://doi.org/10.1021/acsapm.3c02608
401,PBDT-TTz,44600.0,22300.0,2.0,,,0,0,1.0,1,0.0,,,,,0.1,298.0,,,,,,,,CF,0.0,,,,,,,,8.46,,,,,,,,0.02,24.41,,0.03,,,,,,,,,,,,,,,,,,,,,,,,,,,,,,,,,,CONTIN ,,,Hildebrand parameter (δ) in Support infor,,https://doi.org/10.1021/acsapm.3c02608
402,PBDT-TTz,44600.0,22300.0,2.0,,,0,0,1.0,1,0.0,,,,,0.1,298.0,,,180,,343,,,CB,0.0,,,,,,,,12.06,,,,,,,,0.02,25.35,,0.03,,,,,,,,,,,,,,,,,,,,,,,,,,,,,,,,,,CONTIN ,,,Hildebrand parameter (δ) in Support infor,,https://doi.org/10.1021/acsapm.3c02608
403,PBDT-TTz,44600.0,22300.0,2.0,,,0,0,1.0,1,0.0,,,,,0.5,298.0,,,180,,343,,,CB,0.0,,,,,,,,228.55,1.0,10608.18,0.29,115905.1,0.79,5.55,0.19,,,,,,,,,,,1.99,,,,,,,,,,,,,,,,,,,,,,,,,,,CONTIN ,,,Hildebrand parameter (δ) in Support infor,,https://doi.org/10.1021/acsapm.3c02608
404,PBDT-TTz,44600.0,22300.0,2.0,,,0,0,1.0,1,0.0,,,,,0.5,303.0,,,180,,343,,,CB,0.0,,,,,,,,1035.59,1.0,19.72,0.4,,,,,,,,,,,,,,,2.5,,,,,,,,,,,,,,,,,,,,,,,,,,,CONTIN ,,,Hildebrand parameter (δ) in Support infor,,https://doi.org/10.1021/acsapm.3c02608
405,PBDT-TTz,44600.0,22300.0,2.0,,,0,0,1.0,1,0.0,,,,,0.5,313.0,,,180,,343,,,CB,0.0,,,,,,,,366.52,1.0,58832.9,0.23,,,,,,,,,,,,,,,2.79,,,,,,,,,,,,,,,,,,,,,,,,,,,CONTIN ,,,Hildebrand parameter (δ) in Support infor,,https://doi.org/10.1021/acsapm.3c02608
406,MEH-PPV-100,250000.0,,,,,0,1,0.0,0,0.0,,,,,9.0,,,,,,,,,Xyl,0.0,,,,,,,,,,,,,,,,,36.0,,1.08,,,,,,,,2.0,.01-0.03,1.0,.03-.3,6.618,0.28,606.88,,,,,,,,,,,,,,,,,,,,,WLC,,1 wt concentration,,https://doi.org/10.1039/C0JM02304C
407,MEH-PPV-30,269626.0,,,,,0,1,0.0,0,0.0,,,,,9.0,,,,,,,,,Xyl,0.0,,,,,,,,,,,,,,,,,20.4,,0.48,,,,,,,,1.3,.01-0.1,1.0,.1-.3,2.078,0.09,606.88,,,,,,,,,,,,,,,,,,,,,WLC,,1 wt concentration,,https://doi.org/10.1039/C0JM02304C
408,P3HT,38900.0,10513.51351,3.7,,,0,0,1.0,1,0.0,,,,,0.1,298.0,,,,,,,,THF,0.0,,,,,,,,,,,,,,,,,,,,,,,,,,,,,,,2.4,0.3,,,,,,,,,,,,,,,,,,,,,cumulant,,,"the Mw are measured by GPC however it is also dtermined by light scattering and reported;.Kratky-Porod model for Lp
~.1
~.1
~.1
~.1
~.1
~.1",,https://doi.org/10.1021/ma00023a035
409,P3HT,75600.0,39789.47368,1.9,,,0,0,1.0,1,0.0,,,,,0.1,298.0,,,,,,,,THF,0.0,,,,,,,,,,,,,,,,,16.8,,,,,,,,,,,,,,2.4,0.3,,,,,,,,,,,,,,,,,,,,,cumulant,,,the Mw are measured by GPC however it is also dtermined by light scattering and reported;.Kratky-Porod model for Lp,,https://doi.org/10.1021/ma00023a035
410,P3HT,86300.0,24657.14286,3.5,,,0,0,1.0,1,0.0,,,,,0.1,298.0,,,,,,,,THF,0.0,,,,,,,,,,,,,,,,,21.3,,,,,,,,,,,,,,2.4,0.3,,,,,,,,,,,,,,,,,,,,,cumulant,,,the Mw are measured by GPC however it is also dtermined by light scattering and reported;.Kratky-Porod model for Lp,,https://doi.org/10.1021/ma00023a035
411,P3HT,113000.0,26904.7619,4.2,,,0,0,1.0,1,0.0,,,,,0.1,298.0,,,,,,,,THF,0.0,,,,,,,,,,,,,,,,,26.3,,,,,,,,,,,,,,2.4,0.3,,,,,,,,,,,,,,,,,,,,,cumulant,,,the Mw are measured by GPC however it is also dtermined by light scattering and reported;.Kratky-Porod model for Lp,,https://doi.org/10.1021/ma00023a035
412,P3HT,225000.0,107142.8571,2.1,,,0,0,1.0,1,0.0,,,,,0.1,298.0,,,,,,,,THF,0.0,,,,,,,,21.3,,,,,,,,,32.0,,0.96,,,,,,1.04e-06,,,,,,2.4,0.3,,,,,,,,,,,,,,,,,,,,,cumulant,,,the Mw are measured by GPC however it is also dtermined by light scattering and reported;.Kratky-Porod model for Lp,,https://doi.org/10.1021/ma00023a035
413,P3HT,225000.0,107142.8571,2.1,,,0,0,1.0,1,0.0,,,,,0.1,298.0,,,,,,,,CF,0.0,,,,,,,,19.6,,,,,,,,,30.0,,1.5,,,,,,1.38e-06,,,,,,,,,,,,,,,,,,,,,,,,,,,,cumulant,,,the Mw are measured by GPC however it is also dtermined by light scattering and reported;.Kratky-Porod model for Lp,,https://doi.org/10.1021/ma00023a035
414,DPP-T,146400.0,60000.0,2.44,,,1,0,0.0,0,0.0,,,,,5.0,403.0,,,,,,,,DCB,1.0,,,,,,,,,,,,,,,,,,,,,,,,,,,,,,,18.1,1.3,61.2,2.1,,,,,,1.3,0.01,,,,,,,,,,,,flexible cylinder,,,,,https://doi.org/10.1002/adma.202302178
415,DPP-2T,174240.0,44000.0,3.96,,,1,0,0.0,0,0.0,,,,,5.0,403.0,,,,,,,,DCB,1.0,,,,,,,,,,,,,,,,,,,,,,,,,,,,,,,13.8,1.2,47.1,2.5,,,,,,1.21,0.01,,,,,,,,,,,,flexible cylinder,,,,,https://doi.org/10.1002/adma.202302178
416,DPP-3T,127012.0,56200.0,2.26,,,1,0,0.0,0,0.0,,,,,5.0,403.0,,,,,,,,DCB,1.0,,,,,,,,,,,,,,,,,,,,,,,,,,,,,,,10.0,0.3,52.5,1.0,,,,,,1.17,0.01,,,,,,,,,,,,flexible cylinder,,,,,https://doi.org/10.1002/adma.202302178
417,NDI-T-2HD,268061.0,148100.0,1.81,,,1,0,0.0,0,0.0,,,,,5.0,403.0,,,,,,,,DCB,1.0,,,,,,,,,,,,,,,,,,,,,,,,,,,,,,,21.7,0.5,39.6,3.2,,,,,,0.99,0.03,,,,,,,,,,,,flexible cylinder,,,,,https://doi.org/10.1002/adma.202302178
418,NDI-2T- 2HD,147212.0,59600.0,2.47,,,1,0,0.0,0,0.0,,,,,5.0,403.0,,,,,,,,DCB,1.0,,,,,,,,,,,,,,,,,,,,,,,,,,,,,,,17.6,1.0,31.9,2.5,,,,,,0.99,0.02,,,,,,,,,,,,flexible cylinder,,,,,https://doi.org/10.1002/adma.202302178
419,NDI-T-2OD,173494.0,77800.0,2.23,,,1,0,0.0,0,0.0,,,,,5.0,403.0,,,,,,,,DCB,1.0,,,,,,,,,,,,,,,,,,,,,,,,,,,,,,,22.7,1.1,34.9,1.9,,,,,,1.2,0.02,,,,,,,,,,,,flexible cylinder,,,,,https://doi.org/10.1002/adma.202302178
420,NDI-2T-2OD,125120.0,54400.0,2.3,,,1,0,0.0,0,0.0,,,,,5.0,403.0,,,,,,,,DCB,1.0,,,,,,,,,,,,,,,,,,,,,,,,,,,,,,,19.1,1.0,34.6,4.3,,,,,,1.21,0.02,,,,,,,,,,,,flexible cylinder,,,,,https://doi.org/10.1002/adma.202302178
421,P3HT,54800.0,35354.83871,1.55,,,0,0,0.0,1,1.0,,,,,2.75,313.0,,,overnight,,313,,,CB,0.0,,,,,,,,,,,,,,,,,12.2,,2.1,,,,,,2.3e-06,,,,,,3.7,,,,,,,,,,,,,,,,,,,,,,Kratky−Porod,,,calculated lp using eq1 in the paper,,https://doi.org/10.1021/acsapm.1c00647
422,P3HT,70800.0,45384.61538,1.56,,,0,0,0.0,1,1.0,,,,,2.75,313.0,,,overnight,,313,,,CB,0.0,,,,,,,,,,,,,,,,,15.7,,2.1,,,,,,,,,,,,,,,,,,,,,,,,,,,,,,,,,,Kratky−Porod,,,calculated lp using eq1 in the paper\,,https://doi.org/10.1021/acsapm.1c00647
423,PFO,62600.0,24743.083,2.53,,,0,0,0.0,1,1.0,,,,,2.75,313.0,,,overnight,,313,,,CB,0.0,,,,,,,,,,,,,,,,,13.3,,2.2,,,,,,,,,,,,,,,,,,,,,,,,,,,,,,,,,,Kratky−Porod,,,calculated lp using eq1 in the paper\,,https://doi.org/10.1021/acsapm.1c00647
424,PMI,239000.0,40800.0,5.9,,,1,0,0.0,0,1.0,,,,,4.4,298.0,,,,,,,,THF,1.0,,,,,,,,,,,,,,,,,,,,,,,,,,,1.5,0.005 -0.2,,,63.9,2.6,725.0,,,,,,,8.23,,,,,,,,,,,,,,flexible cylinder,,.5wt,,https://doi.org/10.1021/acs.chemmater.7b03291
425,PTh-g-PAU5,192000.0,64000.0,3.0,,,1,0,0.0,0,1.0,,,,,4.4,298.0,,,,,,,,THF,1.0,,,,,,,,,,,,,,,,,,,,,,,,,,,1.5,0.005 -0.2,,,64.9,2.8,643.0,,,,,,,7.94,,,,,,,,,,,,,,flexible cylinder,,.5wt,,https://doi.org/10.1021/acs.chemmater.7b03291
426,PTh-g-PAU17,230340.0,69800.0,3.3,,,1,0,0.0,0,1.0,,,,,4.4,298.0,,,,,,,,THF,1.0,,,,,,,,,,,,,,,,,,,,,,,,,,,1.7,0.005 -0.2,,,40.7,1.4,1343.0,,,,,,,16.5,,,,,,,,,,,,,,flexible cylinder,,.5wt,,https://doi.org/10.1021/acs.chemmater.7b03291
427,PTh-g-PAU48,1065300.0,201000.0,5.3,,,1,0,0.0,0,1.0,,,,,4.4,298.0,,,,,,,,THF,1.0,,,,,,,,,,,,,,,,,,,,,,,,,,,1.7,0.005 -0.2,,,22.1,4.9,2390.0,,,,,,,15.8,,,,,,,,,,,,,,flexible cylinder,,.5wt,,https://doi.org/10.1021/acs.chemmater.7b03291
428,PFO,105570.0,62100.0,1.7,,,0,0,1.0,0,0.0,,,,90,1.0,298.0,0.12,298,180,,353,,,DCE,0.0,,,,,,,,8.317638,0.901639344,,,,,,,,,,,,,,,,,,,,,,,,,,,,,,,,,,,,,,,,,,,,,,,,,https://doi.org/10.1007/s10118-016-1851-z
429,PFO,105570.0,62100.0,1.7,,,0,0,1.0,0,0.0,,,,90,1.0,298.0,0.1666666667,298,180,,353,,,DCE,0.0,,,,,,,,10.965,0.926,,,,,,,,,,,,,,,,,,,,,,,,,,,,,,,,,,,,,,,,,,,,,,,,,https://doi.org/10.1007/s10118-016-1851-z
430,PFO,105570.0,62100.0,1.7,,,0,0,1.0,0,0.0,,,,90,1.0,298.0,0.25,298,180,,353,,,DCE,0.0,,,,,,,,8.912509,0.86885246,148.7647,0.68032787,,,,,,,,,,,,,,,,,,,,,,,,,,,,,,,,,,,,,,,,,,,,,,,https://doi.org/10.1007/s10118-016-1851-z
431,PFO,105570.0,62100.0,1.7,,,0,0,1.0,0,0.0,,,,90,1.0,298.0,0.3333333333,298,180,,353,,,DCE,0.0,,,,,,,,10.77705,0.5081967,358.9219,0.95081967,,,,,,,,,,,,,,,,,,,,,,,,,,,,,,,,,,,,,,,,,,,,,,,https://doi.org/10.1007/s10118-016-1851-z
432,PFO,105570.0,62100.0,1.7,,,0,0,1.0,0,0.0,,,,90,1.0,298.0,0.4166666667,298,180,,353,,,DCE,0.0,,,,,,,,291.7427,0.86885246,,,,,,,,,,,,,,,,,,,,,,,,,,,,,,,,,,,,,,,,,,,,,,,,,https://doi.org/10.1007/s10118-016-1851-z
433,PFO,105570.0,62100.0,1.7,,,0,0,1.0,0,0.0,,,,90,1.0,298.0,0.75,298,180,,353,,,DCE,0.0,,,,,,,,449.2623,0.868852,,,,,,,,,,,,,,,,,,,,,,,,,,,,,,,,,,,,,,,,,,,,,,,,,https://doi.org/10.1007/s10118-016-1851-z
434,P(NDI2OD-T2),47900.0,38015.87302,1.26,,,1,0,0.0,0,0.0,,,,,5.0,298.0,,,,,,,,BrN,1.0,,,,,18.0,2.2,3.5,,,,,,,,,,,,,,,,,,,,,,,,8.0,0.7785,26.6,2.187,,,,,,1.3,0.498,,,,,,2.895,0.167,1.7094,0.086,289.0,4.61,,"Flexible cylinder,parallelepiped model",,with uncertainty less than 95% for both,,https://dx.doi.org/10.1021/acs.macromol.0c02436
435,P(NDI2OD-T2),47900.0,38015.87302,1.26,,,1,0,0.0,0,0.0,,,,,5.0,298.0,,,,,,,,Tol,1.0,,,,,18.0,2.2,3.5,,,,,,,,,,,,,,,,,,,,,,,,13.05,328.05,23.9,30.369,,,,,,1.4254,0.113,,,,,,2.869,0.163,2.256,0.185,25.7,1.1049,,"Flexible cylinder,parallelepiped model",,with uncertainties less than 10% for parallelpeptide,,https://dx.doi.org/10.1021/acs.macromol.0c02436
436,PCDTPT-ODD,32100.0,20709.67742,1.55,,,1,0,0.0,0,0.0,,,,,5.0,343.0,,,60,,298,,,CF,1.0,,,,,17.9,2.8,4.8,,,,,,,,,,,,,,,,,,,,,,,,2.8,1.0,25.3,3.9,,,,,,1.0,0.2,,,,,,,,,,,,,flexible cylinder,,,,https://doi.org/10.1002/marc.202200084
437,pBTTTC16,61309.0,12164.48413,5.04,,,0,1,1.0,1,0.0,,,,,10.0,288.0,,288,,720,353,,,CB,0.0,,,,,,,,,,,,,,,,458.0,23.0,296,,,,,,,,,1.0,,,,,,,,,,,,,,,,,,,,,,,,,,Krall and Weitz,no name,,"incubation time: 0 h
pick from which dimention?
",,https://doi.org/10.1039/C7SM02493B
438,pBTTTC16,61309.0,12164.48413,5.04,,,0,1,1.0,1,0.0,,,,,10.0,288.0,,288,,720,353,,,CB,0.0,,,,,,,,,,,,,,,,209.0,26.0,432,,,,,,,,1.95,4.0,,,,,,,,,,,,,,,,,,,,,,,,,,Krall and Weitz,no name,,"incubation time: 24 h
pick from which dimention dimention?",,https://doi.org/10.1039/C7SM02493B
439,P3HT,48105.0,21191.62996,2.27,95,,0,1,1.0,1,0.0,,,,30,3.0,298.0,,,,120,343,,,CB,0.0,,,,,,,,1429.0,,,,,,,,,856.0,,,,,,,,,2.66,,0.004−.30 ,,,,,,,,,,,,,,,,,,,,,,,,,Williams−Watt,core shell,,,,https://doi.org/10.1021/acs.macromol.8b02619
440,P3HT,48105.0,21191.62996,2.27,95,,0,1,1.0,1,0.0,,,,30,5.0,298.0,,,,120,343,,,CB,0.0,,,,,,,,1128.0,,,,,,,,,897.0,,,,,,,,,2.65,,0.004−.30 ,,,,,,,,,,,,,,,,,,,,,,,,,Williams−Watt,core shell,,,,https://doi.org/10.1021/acs.macromol.8b02619
441,P3HT,48105.0,21191.62996,2.27,95,,0,1,1.0,1,0.0,,,,30,8.0,298.0,,,,120,343,,,CB,0.0,,,,,,,,2859.0,,,,,,,,,803.0,,,,,,,,,2.61,,0.004−.30,,,,,,,,,,,,,,,,,,,,,,,,,Williams−Watt,core shell,,,,https://doi.org/10.1021/acs.macromol.8b02619
442,P3HT,48105.0,21191.62996,2.27,95,,0,1,1.0,1,0.0,,,,30,10.0,298.0,,,,120,343,,,CB,0.0,,,,,,,,4187.0,,,,,,,,,778.0,,,,,,,,,2.81,,0.004−.30,,,,,,,,,,,,,,,,,,,,,,,,,Williams−Watt,core shell,,,,https://doi.org/10.1021/acs.macromol.8b02619
443,P3HT,17667.0,15100.0,1.17,>97,,1,0,0.0,0,0.0,,,,,,298.0,,,,,,,,DCB,1.0,,,,,,,,,,,,,,,,,,,,,,,,,,,,,,,2.9,0.1,,,,,,,,,,,,,,,,,,,,,,WCL,,,,https://doi.org/10.1021/ma302463d
444,P3HT,7992.0,7400.0,1.08,>97,,1,0,0.0,0,0.0,,,,,,298.0,,,,,,,,DCB,1.0,,,,,,,,,,,,,,,,,,,,,,,,,,,,,,,2.9,0.1,,,,,,,,,,,,,,,,,,,,,,WCL,,,,https://doi.org/10.1021/ma302463d
445,P3EHT,11300.0,10000.0,1.13,>97,,1,0,0.0,0,0.0,,,,,,298.0,,,,,,,,DCB,1.0,,,,,,,,,,,,,,,,,,,,,,,,,,,,,,,3.0,0.1,,,,,,,,,,,,,,,,,,,,,,WCL,,,,https://doi.org/10.1021/ma302463d
446,P3EHT,12648.0,10200.0,1.24,>97,,1,0,0.0,0,0.0,,,,,,298.0,,,,,,,,DCB,1.0,,,,,,,,,,,,,,,,,,,,,,,,,,,,,,,3.0,0.1,,,,,,,,,,,,,,,,,,,,,,WCL,,,,https://doi.org/10.1021/ma302463d
447,P3EHT,26496.0,18400.0,1.44,>97,,1,0,0.0,0,0.0,,,,,,298.0,,,,,,,,DCB,1.0,,,,,,,,,,,,,,,,,,,,,,,,,,,,,,,3.0,0.1,,,,,,,,,,,,,,,,,,,,,,WCL,,,,https://doi.org/10.1021/ma302463d
448,P3EHT,5136.0,4800.0,1.07,>97,,1,0,0.0,0,0.0,,,,,,298.0,,,,,,,,DCB,1.0,,,,,,,,,,,,,,,,,,,,,,,,,,,,,,,3.0,0.1,,,,,,,,,,,,,,,,,,,,,,WCL,,,,https://doi.org/10.1021/ma302463d
449,P3EHT,26733.0,20100.0,1.33,>97,,1,0,0.0,0,0.0,,,,,,298.0,,,,,,,,DCB,1.0,,,,,,,,,,,,,,,,,,,,,,,,,,,,,,,3.0,0.1,,,,,,,,,,,,,,,,,,,,,,WCL,,,,https://doi.org/10.1021/ma302463d
450,P3EHT,16335.0,12100.0,1.35,>97,,1,0,0.0,0,0.0,,,,,,298.0,,,,,,,,DCB,1.0,,,,,,,,,,,,,,,,,,,,,,,,,,,,,,,3.0,0.1,,,,,,,,,,,,,,,,,,,,,,WCL,,,,https://doi.org/10.1021/ma302463d
451,P3EHT,11299.999999999998,10000.0,1.13,>97,,1,0,0.0,0,0.0,,,,,,298.0,,,,,,,,Tol,1.0,,,,,,,,,,,,,,,,,,,,,,,,,,,,,,,3.3,0.2,,,,,,,,,,,,,,,,,,,,,,WCL,,,,https://doi.org/10.1021/ma302463d
452,P3EHT,12648.0,10200.0,1.24,>97,,1,0,0.0,0,0.0,,,,,,298.0,,,,,,,,Tol,1.0,,,,,,,,,,,,,,,,,,,,,,,,,,,,,,,3.3,0.2,,,,,,,,,,,,,,,,,,,,,,WCL,,,,https://doi.org/10.1021/ma302463d
453,P3EHT,26496.0,18400.0,1.44,>97,,1,0,0.0,0,0.0,,,,,,298.0,,,,,,,,Tol,1.0,,,,,,,,,,,,,,,,,,,,,,,,,,,,,,,3.3,0.2,,,,,,,,,,,,,,,,,,,,,,WCL,,,,https://doi.org/10.1021/ma302463d
454,P3EHT,5136.0,4800.0,1.07,>97,,1,0,0.0,0,0.0,,,,,,298.0,,,,,,,,Tol,1.0,,,,,,,,,,,,,,,,,,,,,,,,,,,,,,,3.3,0.2,,,,,,,,,,,,,,,,,,,,,,WCL,,,,https://doi.org/10.1021/ma302463d
455,P3EHT,26733.0,20100.0,1.33,>97,,1,0,0.0,0,0.0,,,,,,298.0,,,,,,,,Tol,1.0,,,,,,,,,,,,,,,,,,,,,,,,,,,,,,,3.3,0.2,,,,,,,,,,,,,,,,,,,,,,WCL,,,,https://doi.org/10.1021/ma302463d
456,P3EHT,16335.000000000002,12100.0,1.35,>97,,1,0,0.0,0,0.0,,,,,,298.0,,,,,,,,Tol,1.0,,,,,,,,,,,,,,,,,,,,,,,,,,,,,,,3.3,0.2,,,,,,,,,,,,,,,,,,,,,,WCL,,,,https://doi.org/10.1021/ma302463d
457,P3DDT,30228.0,22900.0,1.32,96,,1,0,0.0,0,0.0,,,,,,298.0,,,,,,,,DCB,1.0,,,,,,,,,,,,,,,,,,,,,,,,,,,,,,,1.6,0.1,,,,,,,,,,,,,,,,,,,,,,WCL,,which one 22.9 or 32,,https://doi.org/10.1021/ma302463d
458,P3DDT,30228.0,22900.0,1.32,96,,1,0,0.0,0,0.0,,,,,,298.0,,,,,,,,Tol,1.0,,,,,,,,,,,,,,,,,,,,,,,,,,,,,,,1.5,0.1,,,,,,,,,,,,,,,,,,,,,,WCL,,which one 22.9 or 32,,https://doi.org/10.1021/ma302463d
459,P3DDT,42880.0,32000.0,1.34,96,,1,0,0.0,0,0.0,,,,,,298.0,,,,,,,,DCB,1.0,,,,,,,,,,,,,,,,,,,,,,,,,,,,,,,1.6,0.1,,,,,,,,,,,,,,,,,,,,,,WCL,,which one 22.9 or 32,,https://doi.org/10.1021/ma302463d
460,P3DDT,42880.0,32000.0,1.34,96,,1,0,0.0,0,0.0,,,,,,298.0,,,,,,,,Tol,1.0,,,,,,,,,,,,,,,,,,,,,,,,,,,,,,,1.5,0.1,,,,,,,,,,,,,,,,,,,,,,WCL,,which one 22.9 or 32,,https://doi.org/10.1021/ma302463d
461,P3DDT,52438.0,33400.0,1.57,96,,1,0,0.0,0,0.0,,,,,,298.0,,,,,,,,Tol,1.0,,,,,,,,,,,,,,,,,,,,,,,,,,,,,,,1.5,0.1,,,,,,,,,,,,,,,,,,,,,,WCL,,,,https://doi.org/10.1021/ma302463d
462,rra-P3HT,78144.0,40700.0,1.92,58,,1,0,0.0,0,0.0,,,,,,298.0,,,,,,,,DCB,1.0,,,,,,,,,,,,,,,,,,,,,,,,,,,,,,,0.9,0.1,,,,,,,,,,,,,,,,,,,,,,WCL,,,,https://doi.org/10.1021/ma302463d
463,rra-P3HT,78144.0,40700.0,1.92,58,,1,0,0.0,0,0.0,,,,,,298.0,,,,,,,,Tol,1.0,,,,,,,,,,,,,,,,,,,,,,,,,,,,,,,1.1,0.4,,,,,,,,,,,,,,,,,,,,,,WCL,,,,https://doi.org/10.1021/ma302463d
464,rra-P3HT,154638.0,63900.0,2.42,79,,1,0,0.0,0,0.0,,,,,,298.0,,,,,,,,DCB,1.0,,,,,,,,,,,,,,,,,,,,,,,,,,,,,,,1.4,0.1,,,,,,,,,,,,,,,,,,,,,,WCL,,,,https://doi.org/10.1021/ma302463d
