Repository: ddomlab/Model-Generalizability-and-Uncertainty-for-Predicting-Conjugated-Polymer-Solution-Conformation

This repository contains the data, preprocessing workflows, and machine learning pipelines developed for the paper:<br>
"**Robust Learning from Literature Data: Model Generalizability and Uncertainty for Predicting Conjugated Polymer Solution Conformation**"

## Overview
The repository is set-up to make the results easy to reproduce. If you get stuck or like to learn more, please feel free to open an issue.

##  Repository Structure

```bash
code_/                       
├── cleaning/                
│   └── generate_clean_dataset.py             # Main script to clean and prepare dataset
├── notebooks/
│   ├── Image_2structure_Molscribe_Decimer_V2.ipynb       # Image-to-structure using OCSR

File: datasets/cleaned_datasets/cleaned_data_wo_block_cp.csv (part 4 of 9)
e (K),Stirring /heating time(min),Sonication time (min),Sonication/Stirring/heating Temperature (K),storage temperature (K),Storage time (hour),Solvent(s),Deuterated solvent,Solid additive,Solid additive quantity (mg/ml),Solvent solubility parameter (Hansen),Polymer solubility parameter ,Polymer solubility parameter 𝛿d [MPa1/2],Polymer solubility parameter  𝛿p [MPa1/2],Polymer solubility parameter 𝛿h [MPa1/2],Rh1 (nm),I1 (Normalized 1-0),Rh2 (nm),I2 (Normalized 1-0),Rh3 (nm),I3 (Normalized 1-0),Rh4 (nm),I4 (Normalized 1-0),Rh deviation (nm) ±,Rg1 (nm),Rg2 (nm),Rg 1deviation (nm) ±,"Rcs,g (crossectional radius) (nm)","Rcs,g (crossectional radius) (nm) ±","Rt,g (radius of gyration) (nm)",Ree (chain end-to-end distance) (nm),Ree deviation (nm) ±,A2 (mol dm3/g^2),df,α1 ,q1 range (A-1),α2 ,q2 range (A-1),Lp (nm),Lp deviation (nm) ±,Lc (nm),Lc deviation (nm) ±,ξs (characteristic length scale) (nm),ξs deviation (nm) ±,ξd (mesh size of the dynamic network) (nm),ξd deviation (nm) ±,R disk (nm),R cylinder (nm),R deviation (nm) ±,R core cylinder (nm),L cylinder (nm),L deviation (nm) ±,t (thinkness) (nm),t (thinkness) (nm) ±,A parallelepiped (thickness)(nm),A deviation (nm) ±,B parallelepiped (width)(nm),B deviation (nm) ±,C parallelepiped (length)(nm),C deviation (nm) ±,Light scattering model,SANS/SAXS model,Expected Conformation,Additional notes 1,Additional notes 2,Doi,matched index,Rh (IW avg log),intensity weighted average Rh (nm),derived Rh (nm),normalized intensity (0-1) corrected
219,P7DPF,22000.0,13924.05063,1.58,,,0,0,1.0,1,0.0,,1.0,293.0,,,,sonic/stir (heat),3,343.0,,,,,,,180,343,,,80:20 vol% Tol-CF,0.0,,,,,,,,11.8,1.0,,,,,,,,22.5,,,,,,,,,,,126000-287006,,,,,,,,,,,,,,,,,,,,,,,,,CONTIN,,,,,https://doi.org/10.1021/acs.macromol.0c00579,,11.8,11.8,,
220,P7DPF,22000.0,13924.05063,1.58,,,0,0,1.0,1,0.0,,1.0,293.0,,,,sonic/stir (heat),3,343.0,,,,,,,180,343,,,95:5 vol% Tol-CF,0.0,,,,,,,,11.9,1.0,,,,,,,,23.1,,,,,,,,,,,126000-287007,,,,,,,,,,,,,,,,,,,,,,,,,CONTIN,,,,,https://doi.org/10.1021/acs.macromol.0c00579,,11.9,11.9,,
221,P7DPF,22000.0,13924.05063,1.58,,,0,0,1.0,1,0.0,,1.0,293.0,,,,sonic/stir (heat),Not reported,313.0,,,,,,,,313,,,100:0 vol% Tol-CF,0.0,,,,,,,,112.88,1.0,,,,,,,,,,,,,,,,,1.76,,126000-287008,,,,,,,,,,,,,,,,,,,,,,,,,CONTIN,,,first dissolved in toluene then CF added,,https://doi.org/10.1021/acs.macromol.0c00579,256.0,105.89631400523493,115.41958062460164,"[15.672, 22.366, 29.617, 42.268, 51.933, 60.324, 74.117, 94.539, 132.419, 159.681, 199.9, 215.443, 301.769]","[0.00308008 0.02361396 0.         0.00924025 0.26796715 0.46201232
 0.76386037 1.         0.99794661 0.77104723 0.41273101 0.1211499
 0.        ]"
222,P7DPF,22000.0,13924.05063,1.58,,,0,0,1.0,1,0.0,,1.0,293.0,,,,sonic/stir (heat),,313.0,,,,,,,,313,,,80:20 vol% Tol-CF,0.0,,,,,,,,121.4,1.0,,,,,,,,,,,,,,,,,1.73,,126000-287009,,,,,,,,,,,,,,,,,,,,,,,,,CONTIN,,,,,https://doi.org/10.1021/acs.macromol.0c00579,257.0,706.1913343896535,709.2588235294119,"[521.76, 541.16, 564.03, 580.69, 594.11, 604.39, 614.74, 631.64, 638.76, 652.27, 669.5, 692.78, 725.19, 744.1, 759.45, 771.81, 777.7, 783.59, 792.23, 801.27, 810.32, 819.77, 829.22, 845.06, 870.84]","[0.01030928 0.01030928 0.05154639 0.13402062 0.20618557 0.29896907
 0.40206186 0.5257732  0.62886598 0.72164948 0.88659794 0.98969072
 1.         0.92783505 0.79381443 0.70103093 0.60824742 0.5257732
 0.35051546 0.24742268 0.1443299  0.10309278 0.06185567 0.01030928
 0.        ]"
223,P7DPF,22000.0,13924.05063,1.58,,,0,0,1.0,1,0.0,,1.0,293.0,,,,sonic/stir (heat),,313.0,,,,,,,,313,,,70:30 vol% Tol-CF,0.0,,,,,,,,104.97,1.0,,,,,,,,,,,,,,,,,1.65,,126000-287010,,,,,,,,,,,,,,,,,,,,,,,,,CONTIN,,,,,https://doi.org/10.1021/acs.macromol.0c00579,258.0,163.25154392643154,180.13635150300598,"[40.173, 54.142, 67.24, 81.077, 100.099, 117.761, 140.463, 186.161, 210.342, 245.998, 262.261, 321.25, 359.421, 409.319, 617.799]","[0.0120603  0.         0.31658291 0.51658291 0.76984925 0.90653266
 0.98994975 1.         0.90351759 0.7758794  0.65929648 0.42613065
 0.2241206  0.0120603  0.01005025]"
224,P7DPF,22000.0,13924.05063,1.58,,,0,0,1.0,1,0.0,,1.0,293.0,,,,sonic/stir (heat),,313.0,,,,,,,,313,,,60:40 vol% Tol-CF,0.0,,,,,,,,93.44,1.0,,,,,,,,,,,,,,,,,1.49,,126000-287011,,,,,,,,,,,,,,,,,,,,,,,,,CONTIN,,,,,https://doi.org/10.1021/acs.macromol.0c00579,259.0,57.81421995757059,67.9084674556213,"[9.182, 13.58, 21.967, 24.735, 27.164, 30.778, 40.01, 55.942, 72.873, 98.348, 124.693, 154.837, 241.748, 387.8]","[0.         0.00860421 0.03824092 0.19694073 0.48279159 0.70554493
 0.99139579 1.         0.89292543 0.70076482 0.54015296 0.39005736
 0.02676864 0.00382409]"
225,P7DPF,22000.0,13924.05063,1.58,,,0,0,1.0,1,0.0,,1.0,293.0,,,,sonic/stir (heat),,313.0,,,,,,,,313,,,50:50 vol% Tol-CF,0.0,,,,,,,,52.23,1.0,8.0,0.43,,,,,,,,,,,,,,,0.62,,126000-287012,,,,,,,,,,,,,,,,,,,,,,,,,CONTIN,,,,,https://doi.org/10.1021/acs.macromol.0c00579,260.0,29.928129265702342,46.19442038216561,"[0.641, 0.835, 1.087, 1.417, 1.845, 2.402, 3.126, 4.066, 5.289, 6.884, 8.971, 11.696, 15.233, 19.344, 23.95, 29.3, 36.725, 47.836, 62.416, 76.817, 89.011, 101.886, 115.229, 134.47, 167.677, 219.335]","[0.         0.00403226 0.01108871 0.02520161 0.05846774 0.10483871
 0.18044355 0.26915323 0.36794355 0.4233871  0.4233871  0.39616935
 0.42137097 0.51612903 0.67641129 0.83165323 0.97782258 1.
 0.93044355 0.77016129 0.61491935 0.46975806 0.32560484 0.15927419
 0.08770161 0.08366935]"
226,P7DPF,22000.0,13924.05063,1.58,,,0,0,1.0,1,0.0,,1.0,293.0,,,,sonic/stir (heat),,313.0,,,,,,,,313,,,40:60 vol% Tol-CF,0.0,,,,,,,,8.24,1.0,,,,,,,,,,,,,,,,,0.62,,126000-287012,,,,,,,,,,,,,,,,,,,,,,,,,CONTIN,,,,,https://doi.org/10.1021/acs.macromol.0c00579,261.0,10.564366086769553,12.614010961406713,"[2.172, 3.527, 4.23, 4.965, 5.716, 8.148, 11.886, 16.764, 24.896, 34.156, 53.225, 70.464]","[0.01679731 0.00335946 0.19484882 0.48152296 0.65173572 0.98096305
 1.         0.8174692  0.49608063 0.25979843 0.00111982 0.        ]"
227,PPFOH,14700.0,4637.223975,3.17,,,0,0,1.0,1,0.0,,0.1,293.0,,,,sonic/stir (heat),,328.0,,,,,,,,328,,,0:100 vol% THF-CF,0.0,,,,,,,,42.9,,,,,,,,,100.0,,,,,,,,,1.02,,126000-287012,,,,,,,,,,,,,,,,,,,,,,,,,,,,,50-150 degree in SLS ,https://doi.org/10.1021/acs.jpcc.9b07288,,42.9,42.9,,
228,PPFOH,14700.0,4637.223975,3.17,,,0,0,1.0,1,0.0,,0.1,293.0,,,,sonic/stir (heat),,328.0,,,,,,,,328,,,20:80 vol% THF-CF,0.0,,,,,,,,89.0,,,,,,,,,110.0,,,,,,,,,1.15,,126000-287013,,,,,,,,,,,,,,,,,,,,,,,,,,,,,50-150 degree in SLS ,https://doi.org/10.1021/acs.jpcc.9b07288,,89.0,89.0,,
229,PPFOH,14700.0,4637.223975,3.17,,,0,0,1.0,1,0.0,,0.1,293.0,,,,sonic/stir (heat),,328.0,,,,,,,,328,,,100:0 vol% THF-CF,0.0,,,,,,,,99.0,,,,,,,,,116.0,,,,,,,,,1.24,,126000-287014,,,,,,,,,,,,,,,,,,,,,,,,,,,,,50-150 degree in SLS ,https://doi.org/10.1021/acs.jpcc.9b07288,,99.0,99.0,,
230,PFO,35500.0,13653.84615,2.6,,,1,0,0.0,0,0.0,,30.0,293.0,,,,,,,,,,,,,,,,,Tol,1.0,,,,,,,,,,,,,,,,,1.9,,0.1,,,,,,,,3.9,.0006-.004,1.4,.07-.2,,,,,,,,,,,,,,,,,,,,,,,,Guinier–Porod,,Df calculated by Avrami Curve,,https://doi.org/10.1039/C3SM51753E,,,,,
231,PFO,35500.0,13653.84615,2.6,,,1,0,0.0,0,0.0,,30.0,293.0,,,,,,,,,,,,,,,,,mXyl,1.0,,,,,,,,,,,,,,,,,2.1,,0.1,,,,,,,,3.1,.0006-.004,2.1,.07-.2,,,,,,,,,,,,,,,,,,,,,,,,Guinier–Porod,,,,https://doi.org/10.1039/C3SM51753E,,,,,
232,PFO,35500.0,13653.84615,2.6,,,1,0,0.0,0,0.0,,30.0,293.0,,,,,,,,,,,,,,,,,oDCB,1.0,,,,,,,,,,,,,,,,,2.7,,0.1,,,,,,,,2.7,.0006-.004,3.8,.07-.2,,,,,,,,,,,,,,,,,,,,,,,,Guinier–Porod,,,,https://doi.org/10.1039/C3SM51753E,,,,,
233,PFO,35500.0,13653.84615,2.6,,,1,0,0.0,0,0.0,,30.0,298.0,,,,,,,,,,,,,,,,,nC12,1.0,,,,,,,,,,,,,,,,,3.1,,0.1,,,,,,,,2.3,.0006-.004,3.1,.07-.2,,,,,,,,,,,,,,,,,,,,,,,,Guinier–Porod,,,,https://doi.org/10.1039/C3SM51753E,,,,,
234,PFO,35500.0,13653.84615,2.6,,,1,0,0.0,0,0.0,,30.0,305.0,,,,,,,,,,,,,,,,,nC12,1.0,,,,,,,,,,,,,,,,,3.0,,0.1,,,,,,,,2.4,.0006-.004,3.0,.07-.2,,,,,,,,,,,,,,,,,,,,,,,,Guinier–Porod,,,,https://doi.org/10.1039/C3SM51753E,,,,,
235,PFO,35500.0,13653.84615,2.6,,,1,0,0.0,0,0.0,,30.0,313.0,,,,,,,,,,,,,,,,,nC12,1.0,,,,,,,,,,,,,,,,,2.2,,0.1,,,,,,,,2.9,.0006-.004,3.0,.07-.2,,,,,,,,,,,,,,,,,,,,,,,,Guinier–Porod,,,,https://doi.org/10.1039/C3SM51753E,,,,,
236,PFO,35500.0,13653.84615,2.6,,,1,0,0.0,0,0.0,,30.0,323.0,,,,,,,,,,,,,,,,,nC12,1.0,,,,,,,,,,,,,,,,,2.6,,0.1,,,,,,,,3.2,.0006-.004,2.9,.07-.2,,,,,,,,,,,,,,,,,,,,,,,,Guinier–Porod,,,,https://doi.org/10.1039/C3SM51753E,,,,,
237,PFO,35500.0,13653.84615,2.6,,,1,0,0.0,0,0.0,,30.0,333.0,,,,,,,,,,,,,,,,,nC12,1.0,,,,,,,,,,,,,,,,,3.3,,0.1,,,,,,,,3.6,.0006-.004,3.0,.07-.2,,,,,,,,,,,,,,,,,,,,,,,,Guinier–Porod,,,,https://doi.org/10.1039/C3SM51753E,,,,,
238,P(PzDPP-CT2),55000.0,24200.0,2.27,,,1,0,0.0,0,0.0,,3.0,348.0,,,,,,,,,,,,,,,,,oDCB,1.0,,,,,,,,,,,,,,,,,,,,,,,,,,,,,,,44.3,,80.0,,,,,,,1.77,,,,,,,,,,,,,,flexible cylinder,,,,https://doi.org/10.1002/anie.202015216,,,,,
239,P3HT,68000.0,,,,,0,0,1.0,0,0.0,90,0.44,298.0,,,,,,,,,,,,,0,,,,Tol,0.0,,,,,,,,104.405,,,,,,,,,,,,,,,,,,,,,,,,,,,,,,,,,,,,,,,,,,,,,,,,"Zetasizer for DLS (model fitting), Z average reported here, Also there is distribution plot in SI",0.05 wt.%,https://doi.org/10.1002/adfm.201301007,,104.405,104.405,,
240,P3HT,68000.0,,,,,0,0,1.0,0,0.0,90,0.44,298.0,,,,,,,,,,,,,2,,,,Tol,0.0,,,,,,,,87.5,,,,,,,,,,,,,,,,,,,,,,,,,,,,,,,,,,,,,,,,,,,,,,,,"Zetasizer for DLS (model fitting), Z average reported here, Also there is distribution plot in SI",0.05 wt.%,https://doi.org/10.1002/adfm.201301007,,87.5,87.5,,
241,P3HT,68000.0,,,,,0,0,1.0,0,0.0,90,0.44,298.0,,,,,,,,,,,,,4,,,,Tol,0.0,,,,,,,,60.715,,,,,,,,,,,,,,,,,,,,,,,,,,,,,,,,,,,,,,,,,,,,,,,,"Zetasizer for DLS (model fitting), Z average reported here, Also there is distribution plot in SI",0.05 wt.%,https://doi.org/10.1002/adfm.201301007,,60.715,60.715,,
242,P3HT,68000.0,,,,,0,0,1.0,0,0.0,90,0.44,298.0,,,,,,,,,,,,,6,,,,Tol,0.0,,,,,,,,49.165,,,,,,,,,,,,,,,,,,,,,,,,,,,,,,,,,,,,,,,,,,,,,,,,"Zetasizer for DLS (model fitting), Z average reported here, Also there is distribution plot in SI",0.05 wt.%,https://doi.org/10.1002/adfm.201301007,,49.165,49.165,,
243,QZ1,270000.0,108000.0,2.5,,,0,0,1.0,1,0.0,45,0.5,,,,,,,,,,,,,,,,,,THF,0.0,,,,,,,,11.0,,,,,,,,,24.0,,,,,,,,,,,,,,15.0,1.0,,,,,,,,,,,,,,,,,,,,,REPES,,,,,https://doi.org/10.1021/ma9602583,,11.0,11.0,,
244,DP6-PPV,448000.0,344615.3846,1.3,,,1,0,1.0,0,0.0,90,6.78,298.0,,,,,,,,,,,,720,,313,,,CF,1.0,,,,,,,,3800.0,,72.0,,8.0,,,,,,,,,,,,,,,2.62,.01-.037,,,,,,,,,,,,,,,,,,,,,,,,,,network-rodlike,,1 wt,,https://doi.org/10.1021/la0612769,279.0,2793.1443242482837,12997.423939924249,"[3.046, 4.259, 7.074, 10.986, 17.106, 24.884, 31.586, 47.202, 55.796, 92.698, 155.212, 387.243, 737.091, 937.77, 1121.434, 1496.972, 1741.607, 1786.533, 3056.991, 3927.74, 7467.539, 10685.216, 16370.136, 21675.686, 36514.771, 113482.031, 360840.465, 787598.129, 2175739.206, 3617815.837]","[0.0260521  0.0490982  0.05310621 0.05310621 0.03406814 0.01703407
 0.00601202 0.04108216 0.05611222 0.05811623 0.00200401 0.00200401
 0.         0.22244489 0.40280561 0.77054108 0.90380762 0.96593186
 1.         0.8987976  0.65531062 0.51002004 0.35971944 0.28657315
 0.18637275 0.06412826 0.0240481  0.01102204 0.00901804 0.00400802]"
245,DP6-PPV,448000.0,344615.3846,1.3,,,1,0,1.0,0,0.0,90,6.78,298.0,,,,,,,,,,,,720,,313,,,Tol,1.0,,,,,,,,1300.0,,95.0,,10.0,,,,,,,,,,,,,,,2.7,.02-.1,,,,,,,,,,,,,,,,,,,,,,,,,,network-rodlike,,1 wt,,https://doi.org/10.1021/la0612769,280.0,668.9696881543155,3228.4062081476773,"[4.435, 6.644, 8.548, 11.069, 12.774, 15.311, 18.99, 29.544, 50.465, 65.386, 76.801, 90.34, 115.103, 246.265, 396.199, 474.07, 585.594, 658.418, 827.557, 1004.641, 1145.379, 1736.574, 2306.061, 6284.424, 13168.382, 29093.831, 160047.305, 1033543.615, 2760101.722]","[0.         0.01706827 0.15662651 0.24899598 0.19076305 0.10341365
 0.01305221 0.         0.04718876 0.13554217 0.19779116 0.24899598
 0.20983936 0.09437751 0.33433735 0.51104418 0.70180723 0.83634538
 0.89859438 0.96787149 1.         0.92670683 0.83232932 0.42871486
 0.21686747 0.11345382 0.02610442 0.00401606 0.00200803]"
246,MEH-PPV,134000.0,100000.0,1.34,,,0,0,1.0,0,0.0,,1.6066468890000003e-05,298.0,,,,sonic/stir (no heat),.5-.75,298.0,,,,,,,30-45,,,,CF,0.0,,,19.0,20.6,,,,6.97101,,,,,,,,,,,,,,,,,,,,,,,,,,,,,,,,,,,,,,,,,,,,,FCS Model,,,0.40083 nM,maybe calculated based on the mass of repeat units,https://doi.org/10.1021/ma4011523,,6.97101,6.97101,,
247,MEH-PPV,134000.0,100000.0,1.34,,,0,0,1.0,0,0.0,,0.00032916482041,298.0,,,,sonic/stir (no heat),.5-.75,298.0,,,,,,,30-46,,,,CF,0.0,,,19.0,20.6,,,,7.11151,,,,,,,,,,,,,,,,,,,,,,,,,,,,,,,,,,,,,,,,,,,,,,,,1.81429,,https://doi.org/10.1021/ma4011523,,7.11151,7.11151,,
248,MEH-PPV,134000.0,100000.0,1.34,,,0,0,1.0,0,0.0,,0.03256249122063999,298.0,,,,sonic/stir (no heat),.5-.75,298.0,,,,,,,30-47,,,,CF,0.0,,,19.0,20.6,,,,8.37939,,,,,,,,,,,,,,,,,,,,,,,,,,,,,,,,,,,,,,,,,,,,,,,,18.04508,,https://doi.org/10.1021/ma4011523,,8.37939,8.37939,,
249,MEH-PPV,134000.0,100000.0,1.34,,,0,0,1.0,0,0.0,,0.4362273577200101,298.0,,,,sonic/stir (no heat),.5-.75,298.0,,,,,,,30-48,,,,CF,0.0,,,19.0,20.6,,,,8.90616,,,,,,,,,,,,,,,,,,,,,,,,,,,,,,,,,,,,,,,,,,,,,,,,66.04751,,https://doi.org/10.1021/ma4011523,,8.90616,8.90616,,
250,MEH-PPV,134000.0,100000.0,1.34,,50,0,0,1.0,0,0.0,,11.103219623920362,298.0,,,,sonic/stir (no heat),.5-.75,298.0,,,,,,,30-49,,,,CF,0.0,,,19.0,20.6,,,,10.17328,,,,,,,,,,,,,,,,,,,,,,,,,,,,,,,,,,,,,,,,,,,,,,,,333.21494,,https://doi.org/10.1021/ma4011523,,10.17328,10.17328,,
251,MEH-PPV,134000.0,100000.0,1.34,,,0,0,1.0,0,0.0,,38.09534674359185,298.0,,,,sonic/stir (no heat),.5-.75,298.0,,,,,,,30-50,,,,CF,0.0,,,19.0,20.6,,,,10.17328,,,,,,,,,,,,,,,,,,,,,,,,,,,,,,,,,,,,,,,,,,,,,,,,617.21428,,https://doi.org/10.1021/ma4011523,,10.17328,10.17328,,
252,MEH-PPV,5004.0,3600.0,1.39,,,0,0,1.0,0,0.0,,2.9113362662399996e-06,298.0,,,,sonic/stir (no heat),.5-.75,298.0,,,,,,,30-51,,,,CF,0.0,,,19.0,20.6,,,,1.80886,,,,,,,,,,,,,,,,,,,,,,,,,,,,,,,,,,,,,,,,,,,,,,,,0.89928,,https://doi.org/10.1021/ma4011523,,1.80886,1.80886,,
253,MEH-PPV,5004.0,3600.0,1.39,,,0,0,1.0,0,0.0,,0.00021333091738176,298.0,,,,sonic/stir (no heat),.5-.75,298.0,,,,,,,30-52,,,,CF,0.0,,,19.0,20.6,,,,1.77312,,,,,,,,,,,,,,,,,,,,,,,,,,,,,,,,,,,,,,,,,,,,,,,,7.69796,,https://doi.org/10.1021/ma4011523,,1.77312,1.77312,,
254,MEH-PPV,5004.0,3600.0,1.39,,,0,0,1.0,0,0.0,,0.020244567964332966,298.0,,,,sonic/stir (no heat),.5-.75,298.0,,,,,,,30-53,,,,CF,0.0,,,19.0,20.6,,,,1.84736,,,,,,,,,,,,,,,,,,,,,,,,,,,,,,,,,,,,,,,,,,,,,,,,74.98994,,https://doi.org/10.1021/ma4011523,,1.84736,1.84736,,
255,MEH-PPV,5004.0,3600.0,1.39,,,0,0,1.0,0,0.0,,1.8429583693554812,298.0,,,,sonic/stir (no heat),.5-.75,298.0,,,,,,,30-54,,,,CF,0.0,,,19.0,20.6,,,,1.86588,,,,,,,,,,,,,,,,,,,,,,,,,,,,,,,,,,,,,,,,,,,,,,,,715.49485,,https://doi.org/10.1021/ma4011523,,1.86588,1.86588,,
256,MEH-PPV,134000.0,100000.0,1.34,,,0,0,1.0,0,0.0,,0.00010730680921,298.0,,,,sonic/stir (no heat),0.5,298.0,,,,,,,30,,,,Tol,0.0,,,18.2,20.6,,,,6.66909,,,,,,,,,,,,,,,,,,,,,,,,,,,,,,,,,,,,,,,,,,,,,,,,1.03589 nM,,https://doi.org/10.1021/ma4011523,,6.66909,6.66909,,
257,MEH-PPV,134000.0,100000.0,1.34,,,0,0,1.0,0,0.0,,0.00024362527225000005,298.0,,,,sonic/stir (no heat),0.5,298.0,,,,,,,30,,,,Tol,0.0,,,18.2,20.6,,,,6.82051,,,,,,,,,,,,,,,,,,,,,,,,,,,,,,,,,,,,,,,,,,,,,,,,1.56085,,https://doi.org/10.1021/ma4011523,,6.82051,6.82051,,
258,MEH-PPV,134000.0,100000.0,1.34,,,0,0,1.0,0,0.0,,0.00044807999041,298.0,,,,sonic/stir (no heat),0.5,298.0,,,,,,,30,,,,Tol,0.0,,,18.2,20.6,,,,7.53711,,,,,,,,,,,,,,,,,,,,,,,,,,,,,,,,,,,,,,,,,,,,,,,,2.11679,,https://doi.org/10.1021/ma4011523,,7.53711,7.53711,,
259,MEH-PPV,134000.0,100000.0,1.34,,,0,0,1.0,0,0.0,,0.0006300049800100001,298.0,,,,sonic/stir (no heat),0.5,298.0,,,,,,,30,,,,Tol,0.0,,,18.2,20.6,,,,8.23603,,,,,,,,,,,,,,,,,,,,,,,,,,,,,,,,,,,,,,,,,,,,,,,,2.50999,,https://doi.org/10.1021/ma4011523,,8.23603,8.23603,,
260,MEH-PPV,134000.0,100000.0,1.34,,,0,0,1.0,0,0.0,,0.00125727685561,298.0,,,,sonic/stir (no heat),0.5,298.0,,,,,,,30,,,,Tol,0.0,,,18.2,20.6,,,,9.62679,,,,,,,,,,,,,,,,,,,,,,,,,,,,,,,,,,,,,,,,,,,,,,,,3.54581,,https://doi.org/10.1021/ma4011523,,9.62679,9.62679,,
261,MEH-PPV,134000.0,100000.0,1.34,,,0,0,1.0,0,0.0,,0.0024244692732100005,298.0,,,,sonic/stir (no heat),0.5,298.0,,,,,,,30,,,,Tol,0.0,,,18.2,20.6,,,,11.75596,,,,,,,,,,,,,,,,,,,,,,,,,,,,,,,,,,,,,,,,,,,,,,,,4.92389,,https://doi.org/10.1021/ma4011523,,11.75596,11.75596,,
262,MEH-PPV,134000.0,100000.0,1.34,,,0,0,1.0,0,0.0,,0.005013263059360001,298.0,,,,sonic/stir (no heat),0.5,298.0,,,,,,,30,,,,Tol,0.0,,,18.2,20.6,,,,12.57501,,,,,,,,,,,,,,,,,,,,,,,,,,,,,,,,,,,,,,,,,,,,,,,,7.08044,,https://doi.org/10.1021/ma4011523,,12.57501,12.57501,,
263,MEH-PPV,5004.0,3600.0,1.39,,,0,0,1.0,0,0.0,,8.179140369959999e-06,298.0,,,,sonic/stir (no heat),0.5,298.0,,,,,,,30,,,,Tol,0.0,,,18.2,20.6,,,,1.75755,,,,,,,,,,,,,,,,,,,,,,,,,,,,,,,,,,,,,,,,,,,,,,,,1.50731,,https://doi.org/10.1021/ma4011523,,1.75755,1.75755,,
264,MEH-PPV,5004.0,3600.0,1.39,,,0,0,1.0,0,0.0,,1.4012261827560003e-05,298.0,,,,sonic/stir (no heat),0.5,298.0,,,,,,,30,,,,Tol,0.0,,,18.2,20.6,,,,1.75755,,,,,,,,,,,,,,,,,,,,,,,,,,,,,,,,,,,,,,,,,,,,,,,,1.97289,,https://doi.org/10.1021/ma4011523,,1.75755,1.75755,,
265,MEH-PPV,5004.0,3600.0,1.39,,,0,0,1.0,0,0.0,,3.9785408583840006e-05,298.0,,,,sonic/stir (no heat),0.5,298.0,,,,,,,30,,,,Tol,0.0,,,18.2,20.6,,,,1.8362,,,,,,,,,,,,,,,,,,,,,,,,,,,,,,,,,,,,,,,,,,,,,,,,3.32438,,https://doi.org/10.1021/ma4011523,,1.8362,1.8362,,
266,MEH-PPV,5004.0,3600.0,1.39,,,0,0,1.0,0,0.0,,0.00012257295085763999,298.0,,,,sonic/stir (no heat),0.5,298.0,,,,,,,30,,,,Tol,0.0,,,18.2,20.6,,,,1.68038,,,,,,,,,,,,,,,,,,,,,,,,,,,,,,,,,,,,,,,,,,,,,,,,5.83507,,https://doi.org/10.1021/ma4011523,,1.68038,1.68038,,
267,MEH-PPV,5004.0,3600.0,1.39,,,0,0,1.0,0,0.0,,0.00035635742106623994,298.0,,,,sonic/stir (no heat),0.5,298.0,,,,,,,30,,,,Tol,0.0,,,18.2,20.6,,,,1.7754,,,,,,,,,,,,,,,,,,,,,,,,,,,,,,,,,,,,,,,,,,,,,,,,9.94928,,https://doi.org/10.1021/ma4011523,,1.7754,1.7754,,
268,MEH-PPV,134000.0,100000.0,1.34,,,0,0,1.0,0,0.0,,1.569665161e-05,298.0,,,,sonic/stir (no heat),.5-.75,298.0,,,,,,,30-45,,,,oDCB,0.0,,,20.5,20.6,,,,7.97921,,,,,,,,,,,,,,,,,,,,,,,,,,,,,,,,,,,,,,,,,,,,,,,,0.39619,,https://doi.org/10.1021/ma4011523,,7.97921,7.97921,,
269,MEH-PPV,134000.0,100000.0,1.34,,,0,0,1.0,0,0.0,,0.00015900201216000005,298.0,,,,sonic/stir (no heat),.5-.75,298.0,,,,,,,30-45,,,,oDCB,0.0,,,20.5,20.6,,,,8.14147,,,,,,,,,,,,,,,,,,,,,,,,,,,,,,,,,,,,,,,,,,,,,,,,1.26096,,https://doi.org/10.1021/ma4011523,,8.14147,8.14147,,
270,MEH-PPV,134000.0,100000.0,1.34,,,0,0,1.0,0,0.0,,0.007759301951610001,298.0,,,,sonic/stir (no heat),.5-.75,298.0,,,,,,,30-45,,,,oDCB,0.0,,,20.5,20.6,,,,12.25983,,,,,,,,,,,,,,,,,,,,,,,,,,,,,,,,,,,,,,,,,,,,,,,,8.80869,,https://doi.org/10.1021/ma4011523,,12.25983,12.25983,,
271,MEH-PPV,134000.0,100000.0,1.34,,,0,0,1.0,0,0.0,,0.67071792129169,298.0,,,,sonic/stir (no heat),.5-.75,298.0,,,,,,,30-45,,,,oDCB,0.0,,,20.5,20.6,,,,16.25142,,,,,,,,,,,,,,,,,,,,,,,,,,,,,,,,,,,,,,,,,,,,,,,,81.89737,,https://doi.org/10.1021/ma4011523,,16.25142,16.25142,,
272,MEH-PPV,134000.0,100000.0,1.34,,,0,0,1.0,0,0.0,,19.65901961511049,298.0,,,,sonic/stir (no heat),.5-.75,298.0,,,,,,,30-45,,,,oDCB,0.0,,,20.5,20.6,,,,17.61427,,,,,,,,,,,,,,,,,,,,,,,,,,,,,,,,,,,,,,,,,,,,,,,,443.38493,,https://doi.org/10.1021/ma4011523,,17.61427,17.61427,,
273,MEH-PPV,5004.0,3600.0,1.39,,,0,0,1.0,0,0.0,,5.56280288964e-06,298.0,,,,sonic/stir (no heat),.5-.75,298.0,,,,,,,30-45,,,,oDCB,0.0,,,20.5,20.6,,,,1.97364,,,,,,,,,,,,,,,,,,,,,,,,,,,,,,,,,,,,,,,,,,,,,,,,1.24307,,https://doi.org/10.1021/ma4011523,,1.97364,1.97364,,
274,MEH-PPV,5004.0,3600.0,1.39,,,0,0,1.0,0,0.0,,0.00014893563571524002,298.0,,,,sonic/stir (no heat),.5-.75,298.0,,,,,,,30-45,,,,oDCB,0.0,,,20.5,20.6,,,,1.96044,,,,,,,,,,,,,,,,,,,,,,,,,,,,,,,,,,,,,,,,,,,,,,,,6.43203,,https://doi.org/10.1021/ma4011523,,1.96044,1.96044,,
275,MEH-PPV,5004.0,3600.0,1.39,,,0,0,1.0,0,0.0,,0.011483022017456641,298.0,,,,sonic/stir (no heat),.5-.75,298.0,,,,,,,30-45,,,,oDCB,0.0,,,20.5,20.6,,,,1.97364,,,,,,,,,,,,,,,,,,,,,,,,,,,,,,,,,,,,,,,,,,,,,,,,56.47768,,https://doi.org/10.1021/ma4011523,,1.97364,1.97364,,
276,MEH-PPV,5004.0,3600.0,1.39,,,0,0,1.0,0,0.0,,0.7493661191003458,298.0,,,,sonic/stir (no heat),.5-.75,298.0,,,,,,,30-45,,,,oDCB,0.0,,,20.5,20.6,,,,2.13915,,,,,,,,,,,,,,,,,,,,,,,,,,,,,,,,,,,,,,,,,,,,,specific model ,,,456.24254,,https://doi.org/10.1021/ma4011523,,2.13915,2.13915,,
277,PF8,153000.0,47000.0,3.255319149,,,1,0,0.0,0,0.0,,5.0,298.0,,,,,,,,,,,,,,,,,Tol,1.0,,,,,,,,,,,,,,,,,119.9,,3.6,,,,,,,,2.25,0.00058-0.01,1.4,0.011-0.11,15.8,2.6,,,,,,,,,,,,,,,,,,,,,,Ornstein-Zernike/Debye-Bueche,,,,https://doi.org/10.1021/ma102235r,,,,,
278,PF8,153000.0,47000.0,3.255319149,,,1,0,0.0,0,0.0,,10.0,298.0,,,,,,,,,,,,,,,,,Tol,1.0,,,,,,,,,,,,,,,,,109.5,,3.4,,,,,,,,2.21,0.00058-0.01,1.38,0.011-0.11,12.7,1.7,,,,,,,,,,,,,,,,,,,,,,Ornstein-Zernike/Debye-Bueche,,,,https://doi.org/10.1021/ma102235r,,,,,
279,PF8,128000.0,,,,,0,0,1.0,0,0.0,90,27.37113402061856,298.0,,,,sonic/stir (heat),12,313.0,,,,,,720,,313,,,Tol,0.0,,,,,,,,1371.19,1.0,2.35,0.07,,,,,,,,,,,,,,,,,,,,,,,,,,,,,,,,,,,,,,,,,,Laplace inversion,,,3 wt all,critical overlap concentration=0.043 wt % (c* ≈ M/NARg3),https://doi.org/10.1021/ma802408u,324.0,159.9082129758004,518.8550659313727,"[0.001, 0.002, 0.003, 0.006, 0.009, 0.028, 0.064, 0.16, 0.292, 0.543, 0.919, 2.209, 3.504, 6.131, 12.658, 98.666, 152.746, 248.327, 453.206, 671.029, 1268.941, 2129.727, 5953.075]","[9.50570342e-04 9.50570342e-03 3.13688213e-02 6.08365019e-02
 0.00000000e+00 7.60456274e-03 1.23574144e-02 3.13688213e-02
 7.88973384e-02 7.03422053e-02 3.70722433e-02 3.04182510e-02
 3.32699620e-02 4.94296578e-02 3.61216730e-02 4.37262357e-02
 5.18060837e-01 1.00000000e+00 9.04942966e-01 5.46577947e-01
 2.22433460e-01 7.60456274e-02 7.69961977e-02]"
280,PF8,128000.0,,,,,0,0,1.0,0,0.0,90,8.939393939393941,298.0,,,,sonic/stir (heat),12,313.0,,,,,,720,,313,,,Tol,0.0,,,,,,,,307.54,1.0,0.04,0.43,9.2,0.26,,,,,,,,,,,,,,,,,,,,,,,,,,,,,,,,,,,,,,,,Laplace inversion,,,1,,https://doi.org/10.1021/ma802408u,325.0,156.53027909181876,2319.4526913618674,"[0.015, 0.008, 0.026, 0.047, 0.097, 0.168, 0.294, 0.488, 0.863, 1.961, 9.188, 16.511, 29.923, 55.504, 98.69, 191.381, 305.048, 577.942, 1208.604, 2395.542, 3924.824, 6439.456, 10632.49, 21861.648]","[0.00975177 0.         0.05673759 0.19414894 0.3927305  0.32978723
 0.07269504 0.04521277 0.06117021 0.05407801 0.06471631 0.15336879
 0.27836879 0.28280142 0.10460993 0.07801418 0.09397163 0.18882979
 0.71010638 1.         0.91223404 0.38652482 0.1108156  0.11524823]"
281,PF8,128000.0,,,,,0,0,1.0,0,0.0,90,4.447236180904523,298.0,,,,sonic/stir (heat),12,313.0,,,,,,720,,313,,,Tol,0.0,,,,,,,,307.54,1.0,12.73,0.14,0.03,0.12,,,,,,,,,,,,,,,,,,,,,,,,,,,,,,,,,,,,,,,,Laplace inversion,,,0.5,,https://doi.org/10.1021/ma802408u,326.0,695.0415420354472,30828.116102498636,"[0.002, 0.003, 0.009, 0.026, 0.046, 0.084, 0.262, 0.438, 0.996, 5.166, 9.165, 17.071, 27.177, 50.152, 97.044, 301.362, 568.519, 764.342, 1143.554, 1759.595, 2328.046, 2904.263, 5370.159, 17498.371, 27932.682, 63620.205, 123930.742, 297169.432, 642471.326]","[0.         0.0056444  0.0056444  0.09877705 0.13264346 0.01411101
 0.03386642 0.04985889 0.03668862 0.04139229 0.11288805 0.15992474
 0.18062088 0.1420508  0.0667921  0.08654751 0.25023518 0.60583255
 1.         0.70931326 0.44873001 0.12041392 0.09971778 0.08936971
 0.13546566 0.14016933 0.12699906 0.13264346 0.13170273]"
282,PF8,128000.0,,,,,0,0,1.0,0,0.0,90,0.885885885885886,298.0,,,,sonic/stir (heat),12,313.0,,,,,,720,,313,,,Tol,0.0,,,,,,,,171.34,1.0,11.18,0.56,0.06,0.43,,,,,,,,,,,,,,,,,,,,,,,,,,,,,,,,,,,,,,,,Laplace inversion,,,0.1,,https://doi.org/10.1021/ma802408u,327.0,23.74181743951765,180.9205568076362,"[0.003, 0.007, 0.014, 0.024, 0.04, 0.072, 0.182, 1.572, 2.496, 4.8, 7.148, 13.908, 19.105, 25.039, 51.797, 81.868, 127.013, 170.39, 254.612, 353.791, 491.269, 1020.052, 3001.291]","[0.         0.01646844 0.11710887 0.32570906 0.42543458 0.10430009
 0.03751144 0.04574565 0.05489478 0.31198536 0.54345837 0.59011894
 0.42909424 0.19030192 0.06221409 0.15004575 0.56816102 0.82891125
 1.         0.63494968 0.28179323 0.08783166 0.09515096]"
283,PF8,128000.0,,,,,0,0,1.0,0,0.0,90,0.4427213606803401,298.0,,,,sonic/stir (heat),12,313.0,,,,,,720,,313,,,Tol,0.0,,,,,,,,8.62,1.0,95.46,0.39,0.13,0.44,,,,,,,,,,,,,,,,,,,,,,,,,,,,,,,,,,,,,,,,Laplace inversion,,,0.05,,https://doi.org/10.1021/ma802408u,328.0,9.319129034923115,140.1043957744583,"[0.001, 0.002, 0.004, 0.009, 0.02, 0.037, 0.065, 0.127, 0.213, 0.275, 0.46, 3.984, 6.661, 9.068, 13.681, 21.73, 29.582, 40.27, 74.628, 138.299, 256.293, 451.157, 754.386, 1549.405, 4560.601]","[0.         0.00564972 0.01035782 0.02165725 0.07062147 0.15536723
 0.31355932 0.44821092 0.38983051 0.19962335 0.0480226  0.0433145
 0.38794727 0.66854991 1.         0.77966102 0.52730697 0.30696798
 0.24293785 0.42655367 0.44350282 0.23634652 0.09698682 0.08380414
 0.09039548]"
284,PF8,128000.0,,,,,0,0,1.0,0,0.0,90,0.1770354070814163,298.0,,,,sonic/stir (heat),12,313.0,,,,,,720,,313,,,Tol,0.0,,,,,,,,10.48,1.0,0.1,0.5,,,,,,,,,,,,,,,,,,,,,,,,,,,,,,,,,,,,,,,,,,Laplace inversion,,,0.02,,https://doi.org/10.1021/ma802408u,329.0,2.1231747340805147,9.842693786570074,"[0.004, 0.007, 0.012, 0.02, 0.039, 0.065, 0.122, 0.169, 0.212, 2.249, 4.501, 5.393, 7.419, 12.294, 17.946, 25.371, 35.088, 41.707, 105.779, 267.391, 827.346]","[0.03738318 0.0588785  0.11682243 0.26635514 0.43457944 0.51121495
 0.38785047 0.23831776 0.0635514  0.08504673 0.31962617 0.54579439
 0.91775701 1.         0.83271028 0.48878505 0.34579439 0.05327103
 0.0046729  0.         0.        ]"
285,PF8,128000.0,,,,,0,0,1.0,0,0.0,90,0.08850885088508852,298.0,,,,sonic/stir (heat),12,313.0,,,,,,720,,313,,,Tol,0.0,,,,,,,,14.5,1.0,0.07,0.47,,,,,,,,,,,,,,,,,,,,,,,,,,,,,,,,,,,,,,,,,,Laplace inversion,,,0.01,,https://doi.org/10.1021/ma802408u,330.0,3.3454177880837865,31.410851857609202,"[0.004, 0.011, 0.02, 0.036, 0.063, 0.117, 0.195, 0.361, 0.664, 1.224, 3.996, 6.767, 9.342, 14.366, 22.953, 32.292, 45.232, 74.909, 189.106, 388.763, 884.0]","[0.         0.01990521 0.14881517 0.35165877 0.4492891  0.40947867
 0.31374408 0.292891   0.12227488 0.03886256 0.0464455  0.28151659
 0.53933649 0.89099526 1.         0.65971564 0.23791469 0.06066351
 0.07298578 0.09004739 0.07109005]"
286,PF8,128000.0,,,,,0,0,1.0,0,0.0,90,8.93939393939394,298.0,,,,sonic/stir (heat),,353.0,,,,2016.0,298.0,,,353,,,Tol,0.0,,,,,,,,321.71,1.0,5386.95,0.1,2.44,0.09,,,,,,,,,,,,,,,,,,,,,,,,,,,,,,,,,,,,,,,,Laplace inversion,,,1 wt,,https://doi.org/10.1021/ma802408u,331.0,734.9816215654441,3314.965892973679,"[0.007, 0.044, 0.109, 0.238, 0.817, 3.52, 5.555, 10.841, 73.041, 281.147, 400.068, 463.616, 546.77, 864.446, 1177.292, 1271.806, 1729.039, 2130.62, 2968.664, 5232.991, 11568.104, 25304.702, 61932.802, 169895.911]","[0.         0.         0.06200787 0.01574803 0.01574803 0.01574803
 0.07677165 0.03051181 0.01574803 0.01574803 0.15354331 0.46161417
 0.92322835 1.         0.75393701 0.44586614 0.18503937 0.04625984
 0.         0.04625984 0.10728346 0.07677165 0.04625984 0.03051181]"
287,PF8,128000.0,,,,,0,0,1.0,0,0.0,90,8.93939393939394,298.0,,,,sonic/stir (heat),,353.0,,,,672.0,298.0,,,353,,,Tol,0.0,,,,,,,,141.01,1.0,2.8,0.21,15104.43,0.07,,,,,,,,,,,,,,,,,,,,,,,,,,,,,,,,,,,,,,,,Laplace inversion,,,1,,https://doi.org/10.1021/ma802408u,332.0,117.85903333534596,635.3265708449092,"[0.004, 0.025, 0.054, 0.106, 0.325, 1.962, 2.748, 3.849, 4.819, 32.523, 71.393, 79.88, 89.376, 100.0, 125.188, 175.349, 219.515, 274.805, 384.916, 539.147, 844.947, 3638.946, 10000.0, 17534.866, 48186.661, 105776.756]","[0.01477833 0.         0.06108374 0.01477833 0.01477833 0.01477833
 0.19704433 0.07586207 0.01477833 0.01477833 0.01477833 0.3635468
 0.60591133 0.74285714 0.92413793 1.         0.87881773 0.62167488
 0.34876847 0.03054187 0.         0.01477833 0.         0.03054187
 0.01477833 0.01477833]"
288,PF8,128000.0,,,,,0,0,1.0,0,0.0,90,8.93939393939394,298.0,,,,sonic/stir (heat),,353.0,,,,336.0,298.0,,,353,,,Tol,0.0,,,,,,,,131.64,1.0,3.0,0.21,0.04,0.13,9335.75,0.09,,,,,,,,,,,,,,,,,,,,,,,,,,,,,,,,,,,,,,Laplace inversion,,,1,,https://doi.org/10.1021/ma802408u,333.0,807.5453670596709,6550.542341995634,"[0.009, 0.086, 0.245, 0.416, 4.918, 13.515, 18.359, 29.466, 126.904, 439.557, 601.187, 792.033, 1043.464, 1491.723, 1640.883, 1715.119, 1720.966, 1867.45, 8042.581, 31381.526, 62838.551, 135151.353, 582058.64]","[0.03  0.015 0.106 0.03  0.03  0.03  0.212 0.015 0.015 0.03  0.227 0.591
 0.954 1.    0.712 0.56  0.318 0.    0.    0.03  0.076 0.03  0.03 ]"
289,PF8,128000.0,,,,,0,0,1.0,0,0.0,90,8.93939393939394,298.0,,,,sonic/stir (heat),,353.0,,,,216.0,298.0,,,353,,,Tol,0.0,,,,,,,,122.9,1.0,3.95,0.11,0.01,0.09,7596.21,0.08,,,,,,,,,,,,,,,,,,,,,,,,,,,,,,,,,,,,,,Laplace inversion,,,1,,https://doi.org/10.1021/ma802408u,334.0,203.52133367150975,585.0772458045409,"[0.88, 1.51, 2.84, 4.9, 7.01, 10.03, 31.02, 19.76, 53.37, 76.68, 92.48, 93.16, 107.46, 108.56, 119.97, 127.44, 140.9, 155.97, 180.32, 235.37, 256.03, 265.0, 287.44, 311.95, 336.08, 381.16, 395.63, 374.34, 510.04, 838.17, 1258.45, 2365.4, 4672.48, 7695.8, 21669.36, 51047.36, 12625.37]","[0.   0.01 0.04 0.08 0.04 0.01 0.01 0.02 0.02 0.03 0.11 0.19 0.27 0.38
 0.49 0.66 0.77 0.89 1.   0.95 0.88 0.76 0.66 0.57 0.4  0.29 0.2  0.09
 0.02 0.02 0.02 0.01 0.05 0.07 0.04 0.03 0.05]"
290,PF8,128000.0,,,,,0,0,1.0,0,0.0,90,8.93939393939394,298.0,,,,sonic/stir (heat),,353.0,,,,96.0,298.0,,,353,,,Tol,0.0,,,,,,,,114.74,1.0,3.0,0.41,0.03,0.18,0.05,9335.75,,,,,,,,,,,,,,,,,,,,,,,,,,,,,,,,,,,,,,Laplace inversion,,,1,,https://doi.org/10.1021/ma802408u,335.0,20.487479276064622,870.8937780508961,"[0.005, 0.017, 0.024, 0.034, 0.043, 0.084, 0.147, 0.793, 0.978, 1.346, 1.665, 2.324, 2.919, 4.146, 5.263, 7.474, 32.188, 39.264, 52.581, 71.27, 88.607, 127.15, 166.49, 243.075, 1171.299, 4508.518, 7878.35, 19383.386, 38094.567, 93563.604]","[0.04527559 0.01574803 0.19685039 0.09153543 0.01574803 0.01574803
 0.01574803 0.         0.13681102 0.28838583 0.39370079 0.4242126
 0.39370079 0.2726378  0.1515748  0.03051181 0.03051181 0.25787402
 0.6515748  0.93897638 1.         0.78740157 0.39370079 0.03051181
 0.03051181 0.03051181 0.06102362 0.04527559 0.03051181 0.03051181]"
291,PF8,128000.0,,,,,0,0,1.0,0,0.0,90,8.93939393939394,298.0,,,,sonic/stir (heat),,353.0,,,,48.0,298.0,,,353,,,Tol,0.0,,,,,,,,66.21,1.0,2.44,0.59,0.01,0.14,3566.47,0.07,,,,,,,,,,,,,,,,,,,,,,,,,,,,,,,,,,,,,,Laplace inversion,,,1,,https://doi.org/10.1021/ma802408u,336.0,13.953283665752584,437.23539659513244,"[0.001, 0.004, 0.011, 0.021, 0.024, 0.042, 0.083, 0.146, 0.229, 0.704, 0.776, 0.953, 1.309, 1.811, 2.267, 3.226, 4.186, 5.936, 25.657, 30.665, 40.861, 50.159, 70.382, 100.716, 164.741, 237.428, 302.577, 1634.248, 2850.345, 5592.17, 12297.534, 27091.312, 104278.769]","[0.03100775 0.03100775 0.15406977 0.09205426 0.04651163 0.0620155
 0.01550388 0.03100775 0.01550388 0.01550388 0.13856589 0.30813953
 0.47674419 0.58430233 0.58430233 0.44670543 0.13856589 0.03100775
 0.         0.4001938  0.83042636 1.         0.98449612 0.8003876
 0.43120155 0.18507752 0.03100775 0.01550388 0.0620155  0.0620155
 0.04651163 0.01550388 0.01550388]"
292,PF8,128000.0,,,,,0,0,1.0,0,0.0,90,8.93939393939394,298.0,,,,sonic/stir (heat),,353.0,,,,2.0,298.0,,,353,,,Tol,0.0,,,,,,,,122.9,1.0,3.22,0.55,0.04,0.22,,,,,,,,,,,,,,,,,,,,,,,,,,,,,,,,,,,,,,,,Laplace inversion,,,1,,https://doi.org/10.1021/ma802408u,337.0,22.32438435099405,96.10808320511302,"[0.004, 0.022, 0.025, 0.034, 0.043, 0.067, 0.076, 0.232, 0.407, 0.638, 1.119, 1.401, 1.753, 2.195, 2.748, 3.849, 6.032, 6.749, 9.454, 25.98, 45.555, 50.97, 63.808, 89.376, 125.188, 175.349, 219.515, 274.805, 384.916, 430.672, 1324.193]","[0.         0.         0.07825203 0.17174797 0.21849593 0.17174797
 0.0152439  0.0152439  0.04674797 0.0304878  0.0152439  0.10873984
 0.29674797 0.46849593 0.56199187 0.53150407 0.35873984 0.1402439
 0.0304878  0.0152439  0.0152439  0.34349593 0.65650407 0.92174797
 1.         0.95325203 0.7652439  0.4847561  0.1554878  0.
 0.0152439 ]"
293,PF8,128000.0,,,,,0,0,1.0,0,0.0,90,8.93939393939394,346.24,,,,sonic/stir (heat),,353.0,,,,24.0,253.0,,,353,,,Tol,0.0,,,,,,,,186.1,1.0,1.83,0.16,0.06,0.15,,,,,,,,,,,,,,,,,,,,,,,,,,,,,,,,,,,,,,,,Laplace inversion,,,1 wt,after gel formation!!!! in heating cycle,https://doi.org/10.1021/ma802408u,338.0,39.530658328161074,197.8760748419722,"[0.011, 0.017, 0.029, 0.054, 0.108, 0.565, 0.75, 1.477, 4.436, 11.544, 33.907, 49.142, 64.888, 86.134, 112.765, 187.2, 1086.293, 2646.519, 10888.254, 109205.27, 432231.348]","[0.01587302 0.04563492 0.09623016 0.02083333 0.00892857 0.00595238
 0.11706349 0.07142857 0.0109127  0.01190476 0.26785714 0.73710317
 0.99900794 1.         0.43948413 0.02083333 0.0109127  0.03075397
 0.00992063 0.00297619 0.        ]"
294,PF8,128000.0,,,,,0,0,1.0,0,0.0,90,8.93939393939394,327.41,,,,sonic/stir (heat),,353.0,,,,24.0,253.0,,,353,,,Tol,0.0,,,,,,,,200.74,1.0,3850.58,..45,2.3,0.16,0.06,0.14,,,,,,,,,,,,,,,,,,,,,,,,,,,,,,,,,,,,,,Laplace inversion,,,1,after gel formation!!!! in heating cycle,https://doi.org/10.1021/ma802408u,339.0,110.10230312820512,516.8359463141026,"[0.002, 0.004, 0.01, 0.022, 0.031, 0.043, 0.061, 0.142, 0.941, 1.253, 1.682, 3.464, 7.361, 10.341, 51.115, 69.141, 76.661, 100.274, 137.553, 158.93, 196.296, 312.046, 893.855, 1699.246, 2003.775, 2853.427, 3733.928, 11624.636]","[0.00990099 0.00990099 0.03465347 0.         0.03465347 0.07524752
 0.01485149 0.01485149 0.00990099 0.1        0.1        0.01485149
 0.05544554 0.01485149 0.01980198 0.42475248 0.6950495  1.
 0.74455446 0.52970297 0.02475248 0.01485149 0.0049505  0.36534653
 0.4049505  0.2049505  0.00990099 0.00990099]"
295,PF8,128000.0,,,,,0,0,1.0,0,0.0,90,8.93939393939394,315.82,,,,sonic/stir (heat),,353.0,,,,24.0,253.0,,,353,,,Tol,0.0,,,,,,,,127.43,1.0,288752.87,0.62,12.18,0.18,0.07,0.16,,,,,,,,,,,,,,,,,,,,,,,,,,,,,,,,,,,,,,Laplace inversion,,,1,after gel formation!!!! in heating cycle,https://doi.org/10.1021/ma802408u,340.0,329.3467012897341,32225.88386445971,"[0.002, 0.006, 0.01, 0.021, 0.04, 0.056, 0.674, 1.104, 1.926, 3.06, 6.989, 15.699, 22.636, 28.23, 36.602, 51.558, 66.443, 93.807, 122.966, 172.157, 238.604, 323.747, 419.675, 1201.895, 33319.501, 48529.623, 72018.527, 97082.53, 118901.904, 178279.572, 237111.678, 351284.976, 850244.817]","[0.00518135 0.00518135 0.10880829 0.01554404 0.12435233 0.01036269
 0.         0.0984456  0.01554404 0.01554404 0.13989637 0.05699482
 0.16062176 0.41968912 0.70466321 1.         0.98963731 0.57512953
 0.42487047 0.42487047 0.50777202 0.41968912 0.01554404 0.01036269
 0.01554404 0.03626943 0.24870466 0.55958549 0.62176166 0.40414508
 0.13471503 0.01554404 0.01036269]"
296,PF8,128000.0,,,,,0,0,1.0,0,0.0,90,8.93939393939394,314.9,,,,sonic/stir (heat),,353.0,,,,24.0,253.0,,,353,,,Tol,0.0,,,,,,,,137.45,1.0,311473.46,0.56,0.05,0.14,,,,,,,,,,,,,,,,,,,,,,,,,,,,,,,,,,,,,,,,Laplace inversion,,,1,after gel formation!!!! in heating cycle,https://doi.org/10.1021/ma802408u,341.0,215.9329337890217,19784.990895209074,"[0.002, 0.007, 0.016, 0.03, 0.053, 0.101, 0.29, 0.519, 1.105, 2.555, 5.196, 8.887, 13.84, 21.46, 29.273, 43.851, 49.309, 65.939, 92.552, 136.26, 211.228, 373.369, 599.458, 1048.248, 1546.232, 3203.313, 3828.901, 4981.484, 7009.694, 44668.872, 79829.841, 96413.535, 114902.024, 167458.034, 255291.636, 350606.981, 1406655.297]","[0.         0.00502513 0.06532663 0.09547739 0.07035176 0.
 0.01005025 0.05025126 0.06532663 0.09045226 0.13165829 0.2120603
 0.36884422 0.56080402 0.7678392  0.89849246 0.96984925 1.
 0.9798995  0.91457286 0.77286432 0.59095477 0.50552764 0.40904523
 0.32864322 0.22211055 0.14170854 0.05527638 0.01507538 0.00502513
 0.07035176 0.24221106 0.52060302 0.53567839 0.1919598  0.01005025
 0.        ]"
297,PF8,128000.0,,,,,0,0,1.0,0,0.0,90,8.93939393939394,313.04,,,,sonic/stir (heat),,353.0,,,,24.0,253.0,,,353,,,Tol,0.0,,,,,,,,362418.64,1.0,,,,,,,,,,,,,,,,,,,,,,,,,,,,,,,,,,,,,,,,,,,,Laplace inversion,,,1,after gel formation!!!! in heating cycle,https://doi.org/10.1021/ma802408u,342.0,578366.0131676155,676858.7268939812,"[7196.857, 193069.773, 268269.58, 299357.729, 415956.216, 517947.468, 719685.673, 1000000.0, 1245197.085, 1730195.739, 2993577.295]","[0.         0.02932551 0.43499511 0.65493646 0.9257087  1.
 0.89247312 0.67350929 0.43108504 0.22482893 0.04398827]"
298,PF8,128000.0,,,,,0,0,1.0,0,0.0,90,8.93939393939394,311.14,,,,sonic/stir (heat),,353.0,,,,24.0,253.0,,,353,,,Tol,0.0,,,,,,,,899388.58,1.0,,,,,,,,,,,,,,,,,,,,,,,,,,,,,,,,,,,,,,,,,,,,Laplace inversion,,,1,after gel formation!!!! in heating cycle,https://doi.org/10.1021/ma802408u,343.0,874758.9063775074,925092.1625360472,"[693.33, 2541.25, 28553.11, 83713.41, 196088.64, 439608.38, 529007.8, 531269.64, 533667.62, 560770.69, 588970.96, 618003.16, 649081.55, 651547.84, 683178.67, 857538.7, 1024860.09, 1068265.18, 1064978.54, 1159568.22, 1156274.7, 1261362.72, 1374697.67, 1368196.26, 1425466.49, 1552442.06, 1546565.65, 1541442.05, 1841332.31, 2519542.85, 3295738.38]","[0.         0.         0.         0.01052632 0.01052632 0.03157895
 0.16842105 0.27368421 0.37894737 0.49473684 0.58947368 0.66315789
 0.76842105 0.85263158 0.91578947 1.         0.97894737 0.89473684
 0.82105263 0.71578947 0.65263158 0.58947368 0.50526316 0.4
 0.30526316 0.21052632 0.11578947 0.04210526 0.01052632 0.01052632
 0.        ]"
299,PF8,128000.0,,,,,0,0,1.0,0,0.0,90,8.93939393939394,296.57,,,,sonic/stir (heat),,353.0,,,,24.0,253.0,,,353,,,Tol,0.0,,,,,,,,2231948.71,1.0,,,,,,,,,,,,,,,,,,,,,,,,,,,,,,,,,,,,,,,,,,,,Laplace inversion,,,1,after gel formation!!!! in heating cycle,https://doi.org/10.1021/ma802408u,344.0,3032653.9543525716,3217665.7364860554,"[56795.367, 235720.516, 1518586.796, 2271619.115, 2721825.022, 2930784.852, 3833374.077, 3999655.679, 7042221.755, 13591081.46]","[0.         0.01934236 0.02901354 0.34526112 0.68471954 1.
 0.56576402 0.19148936 0.03675048 0.04061896]"
300,PF8,128000.0,,,,,0,0,0.0,1,0.0,,0.2245,298.0,,,,sonic/stir (heat),12,313.0,,,,,,720,,313,,,Tol,0.0,,,,,,,,,,,,,,,,,24.9,,,,,,,,0.165,,,,,,9.8,,190.3,,,,,,,,,,,,,,,,,,,,WLC,,,,.001-.05 wt%,https://doi.org/10.1021/ma802408u,,,,,
301,PF8,128000.0,,,,,0,0,0.0,1,0.0,,0.2245,323.0,,,,sonic/stir (heat),12,313.0,,,,,,720,,313,,,Tol,0.0,,,,,,,,,,,,,,,,,46.1,,,,,,,,2.093,,,,,,33.5,,190.3,,,,,,,,,,,,,,,,,,,,WLC,,,,.001-.05 wt%,https://doi.org/10.1021/ma802408u,,,,,
302,PPFOH,78840.0,54000.0,1.46,,,0,0,1.0,0,0.0,90,1.0,298.0,,,,,,,,,,,,,,,,,85.7:14.3 vol% DMF-H2O,0.0,,,,,,,,300.0,,,,,,,,,,,,,,,,,,,,,,,,,,,,,,,,,,,,,,,,,,,,,,,, ZetasizerNano-ZS,,https://doi.org/10.1002/marc.201300831,,300.0,300.0,,
303,PPFOH,78840.0,54000.0,1.46,,,0,0,1.0,0,0.0,90,1.0,298.0,,,,,,,,,,,,,,,,,93.7:6.3 vol% DMF-H2O,0.0,,,,,,,,85.0,,,,,,,,,,,,,,,,,,,,,,,,,,,,,,,,,,,,,,,,,,,,,,,, ZetasizerNano-ZS,,https://doi.org/10.1002/marc.201300831,,85.0,85.0,,
304,PPFOH,78840.0,54000.0,1.46,,,0,0,1.0,0,0.0,90,1.0,298.0,,,,,,,,,,,,,,,,,96.8:3.2 vol% DMF-H2O,0.0,,,,,,,,50.0,,,,,,,,,,,,,,,,,,,,,,,,,,,,,,,,,,,,,,,,,,,,,,,, ZetasizerNano-ZS,,https://doi.org/10.1002/marc.201300831,,50.0,50.0,,
305,PPFOH,78840.0,54000.0,1.46,,,0,0,1.0,0,0.0,90,1.0,298.0,,,,,,,,,,,,,,,,,98:2 vol% DMF-H2O,0.0,,,,,,,,35.0,,,,,,,,,,,,,,,,,,,,,,,,,,,,,,,,,,,,,,,,,,,,,,,, ZetasizerNano-ZS,,https://doi.org/10.1002/marc.201300831,,35.0,35.0,,
306,P3HT,49999.0,,,98,,1,0,0.0,0,0.0,,275.0,292.99414,light,,,,,,,,,,,,,,,,oDCB,1.0,,,,,,,,,,,,,,,,,34.35434,,,,,,,,,,1.80268,0.003-0.5,,,,,,,,,,,,,,,,,,,,,,,,,,elliptical cylinder-free chain excluded volume,,"a molecular weight <50 000, per the manufacturer",,http://dx.doi.org/10.1016/j.polymer.2016.11.056,,,,,
307,P3HT,49999.0,,,98,,1,0,0.0,0,0.0,,275.0,294.96825,light,,,,,,,,,,,,,,,,oDCB,1.0,,,,,,,,,,,,,,,,,36.68024,,,,,,,,,,1.64044,0.003-0.5,,,,,,,,,,,,,,,,,,,,,,,,,,elliptical cylinder-free chain excluded volume,,"a molecular weight <50 000, per the manufacturer",,http://dx.doi.org/10.1016/j.polymer.2016.11.056,,,,,
308,P3HT,49999.0,,,98,,1,0,0.0,0,0.0,,275.0,296.98795,light,,,,,,,,,,,,,,,,oDCB,1.0,,,,,,,,,,,,,,,,,40.02646,,,,,,,,,,1.45449,0.003-0.5,,,,,,,,,,,,,,,,,,,,,,,,,,elliptical cylinder-free chain excluded volume,,"a molecular weight <50 000, per the manufacturer",,http://dx.doi.org/10.1016/j.polymer.2016.11.056,,,,,
309,P3HT,49999.0,,,98,,1,0,0.0,0,0.0,,275.0,299.00309,light,,,,,,,,,,,,,,,,oDCB,1.0,,,,,,,,,,,,,,,,,44.06387,,,,,,,,,,1.2883,0.003-0.5,,,,,,,,,,,,,,,,,,,,,,,,,,elliptical cylinder-free chain excluded volume,,"a molecular weight <50 000, per the manufacturer",,http://dx.doi.org/10.1016/j.polymer.2016.11.056,,,,,
310,P3HT,49999.0,,,98,,1,0,0.0,0,0.0,,275.0,300.98176,light,,,,,,,,,,,,,,,,oDCB,1.0,,,,,,,,,,,,,,,,,51.25002,,,,,,,,,,1.10235,0.003-0.5,,,,,,,,,,,,,,,,,,,,,,,,,,elliptical cylinder-free chain excluded volume,,"a molecular weight <50 000, per the manufacturer",,http://dx.doi.org/10.1016/j.polymer.2016.11.056,,,,,
311,P3HT,49999.0,,,98,,1,0,0.0,0,0.0,,275.0,305.01661,light,,,,,,,,,,,,,,,,oDCB,1.0,,,,,,,,,,,,,,,,,60.55361,,,,,,,,,,0.94922,0.003-0.5,,,,,,,,,,,,,,,,,,,,,,,,,,elliptical cylinder-free chain excluded volume,,"a molecular weight <50 000, per the manufacturer",,http://dx.doi.org/10.1016/j.polymer.2016.11.056,,,,,
312,P3HT,49999.0,,,98,,1,0,0.0,0,0.0,,275.0,306.94969,light,,,,,,,,,,,,,,,,oDCB,1.0,,,,,,,,,,,,,,,,,60.25739,,,,,,,,,,0.93828,0.003-0.5,,,,,,,,,,,,,,,,,,,,,,,,,,elliptical cylinder-free chain excluded volume,,"a molecular weight <50 000, per the manufacturer",,http://dx.doi.org/10.1016/j.polymer.2016.11.056,,,,,
