Repository: ddomlab/Model-Generalizability-and-Uncertainty-for-Predicting-Conjugated-Polymer-Solution-Conformation

This repository contains the data, preprocessing workflows, and machine learning pipelines developed for the paper:<br>
"**Robust Learning from Literature Data: Model Generalizability and Uncertainty for Predicting Conjugated Polymer Solution Conformation**"

## Overview
The repository is set-up to make the results easy to reproduce. If you get stuck or like to learn more, please feel free to open an issue.

##  Repository Structure

```bash
code_/                       
├── cleaning/                
│   └── generate_clean_dataset.py             # Main script to clean and prepare dataset
├── notebooks/
│   ├── Image_2structure_Molscribe_Decimer_V2.ipynb       # Image-to-structure using OCSR

File: datasets/cleaned_datasets/cleaned_pls_dataset.csv (part 4 of 5)
23,PFO,46000.0,,,,,0,0,1.0,1,0.0,,,,40,0.05,328.0,,,,,,,,80:20 vol% Tol-EtOH,0.0,,,,,,,,154.0,,,,,,,,,159.0,,,,,,,,,,,,,,,,,,,,,,,,,,,,,,,,,,,,,Laplace inversion,,different solvent and temperature:range,,https://doi.org/10.1039/C5SM00074B
24,PFO,46000.0,,,,,0,0,1.0,1,0.0,,,,40,0.05,331.0,,,,,,,,80:20 vol% Tol-EtOH,0.0,,,,,,,,98.0,,,,,,,,,122.0,,,,,,,,,,,,,,,,,,,,,,,,,,,,,,,,,,,,,Laplace inversion,,different solvent and temperature:range,,https://doi.org/10.1039/C5SM00074B
25,PFO,46000.0,,,,,0,0,1.0,1,0.0,,,,40,0.05,333.0,,,,,,,,80:20 vol% Tol-EtOH,0.0,,,,,,,,50.0,,,,,,,,,107.0,,,,,,,,,,,,,,,,,,,,,,,,,,,,,,,,,,,,,Laplace inversion,,different solvent and temperature:range,,https://doi.org/10.1039/C5SM00074B
26,PFO,46000.0,,,,,0,0,1.0,1,0.0,,,,40,0.05,335.0,,,,,,,,80:20 vol% Tol-EtOH,0.0,,,,,,,,24.0,,,,,,,,,70.0,,,,,,,,,,,,,,,,,,,,,,,,,,,,,,,,,,,,,Laplace inversion,,different solvent and temperature:range,,https://doi.org/10.1039/C5SM00074B
465,P3EHT,72200.0,38000.0,1.9,80,,1,0,0.0,0,0.0,,,,,,298.0,,,,,,,,DCB,1.0,,,,,,,,,,,,,,,,,,,,,,,,,,,,,,,0.8,0.1,,,,,,,,,,,,,,,,,,,,,,WCL,,,,https://doi.org/10.1021/ma302463d
466,P3HT,17667.0,15100.0,1.17,97,,1,0,0.0,0,0.0,,,,,,313.0,,,,,,,,DCB,1.0,,,,,,,,,,,,,,,,,,,,,,,,,,,,,,,2.86,0.379,,,,,,,,,,,,,,,,,,,,,,WCL,,,,https://doi.org/10.1021/ma302463d
467,P3HT,17667.0,15100.0,1.17,97,,1,0,0.0,0,0.0,,,,,,353.0,,,,,,,,DCB,1.0,,,,,,,,,,,,,,,,,,,,,,,,,,,,,,,2.123,0.24,,,,,,,,,,,,,,,,,,,,,,WCL,,,,https://doi.org/10.1021/ma302463d
468,P3HT,17667.0,15100.0,1.17,97,,1,0,0.0,0,0.0,,,,,,373.0,,,,,,,,DCB,1.0,,,,,,,,,,,,,,,,,,,,,,,,,,,,,,,2.0,0.231,,,,,,,,,,,,,,,,,,,,,,WCL,,,,https://doi.org/10.1021/ma302463d
469,P3HT,17667.0,15100.0,1.17,97,,1,0,0.0,0,0.0,,,,,,393.0,,,,,,,,DCB,1.0,,,,,,,,,,,,,,,,,,,,,,,,,,,,,,,1.862,0.122,,,,,,,,,,,,,,,,,,,,,,WCL,,,,https://doi.org/10.1021/ma302463d
470,P3HT,17667.0,15100.0,1.17,97,,1,0,0.0,0,0.0,,,,,,413.0,,,,,,,,DCB,1.0,,,,,,,,,,,,,,,,,,,,,,,,,,,,,,,1.557,0.181,,,,,,,,,,,,,,,,,,,,,,WCL,,,,https://doi.org/10.1021/ma302463d
471,P3HT,17667.0,15100.0,1.17,97,,1,0,0.0,0,0.0,,,,,,433.0,,,,,,,,DCB,1.0,,,,,,,,,,,,,,,,,,,,,,,,,,,,,,,1.713,0.191,,,,,,,,,,,,,,,,,,,,,,WCL,,,,https://doi.org/10.1021/ma302463d
472,P1,17645.0,13875.0,1.3,,,1,0,0.0,0,0.0,,,,,5.0,348.0,,,,,,,,CB,1.0,,,,,,,,,,,,,,,,,,,,,,,,,,,,,,,13.5,0.9,41.2,2.0,,,,,,1.5,0.1,,,,,,,,,,,,,flexible cylinder,,,,https://doi.org/10.1021/acs.chemmater.1c02426
473,P2,12945.0,12821.0,1.1,,,1,0,0.0,0,0.0,,,,,5.0,348.0,,,,,,,,CB,1.0,,,,,,,,,,,,,,,,,,,,,,,,,,,,,,,6.6,0.5,172.2,6.0,,,,,,1.4,0.1,,,,,,,,,,,,,flexible cylinder,,,,https://doi.org/10.1021/acs.chemmater.1c02426
474,PFO,75000.0,30000.0,2.5,,,0,0,1.0,0,0.0,,,,,10.0,298.0,,,,,348,,,90:10 vol% Tol-EtOH,0.0,,,,,,,,539.736,0.995,44017.818,0.728,,,,,,,,,,,,,,,,,,,,,,,,,,,,,,,,,,,,,,,,,,Siegert relation,,,,,https://doi.org/10.1021/acs.jpcc.6b08941
475,PFO,75000.0,30000.0,2.5,,,0,0,1.0,0,0.0,,,,,0.05,298.0,,,,,348,,,90:10 vol% Tol-EtOH,0.0,,,,,,,,72.353,0.527,6.97,0.992,,,,,,,,,,,,,,,,,,,,,,,,,,,,,,,,,,,,,,,,,,Siegert relation,,,,,https://doi.org/10.1021/acs.jpcc.6b08941
476,PPP2,8800.0,8000.0,1.1,,,0,0,1.0,0,0.0,,,,,0.844,293.0,,,,,,,,THF,0.0,,,,,,,,2.9,,,,,,,,,,,,,,,,,,,,,,,,,7.8,,,,,,,,,,,,,,,,,,,,Semi-rigid chain,,,,,https://doi.org/10.1021/acs.macromol.0c00810
477,PPP2,15300.0,13909.09091,1.1,,,0,0,1.0,0,0.0,,,,,0.984,293.0,,,,,,,,THF,0.0,,,,,,,,4.4,,,,,,,,,,,,,,,,,,,,,,,,,13.6,,,,,,,,,,,,,,,,,,,,Semi-rigid chain,,,,,https://doi.org/10.1021/acs.macromol.0c00810
478,PPP2,29500.0,26818.18182,1.1,,,0,0,1.0,0,0.0,,,,,0.584,293.0,,,,,,,,THF,0.0,,,,,,,,7.95,,,,,,,,,,,,,,,,,,,,,,,,,26.2,,,,,,,,,,,,,,,,,,,,Semi-rigid chain,,,,,https://doi.org/10.1021/acs.macromol.0c00810
479,LP,14500.0,10000.0,1.45,,,0,0,1.0,0,0.0,,,,,0.05,293.0,,,,,,,,CF,0.0,,,,,,,,100.0,,,,,,,,,,,,,,,,,,,,,,,,,,,,,,,,,,,,,,,,,,,,,cumulants,,,,,https://doi.org/10.1039/D2TC00761D
480,CP,11526.0,10200.0,1.13,,,0,0,1.0,0,0.0,,,,,0.05,293.0,,,,,,,,CF,0.0,,,,,,,,0.0,,,,,,,,,,,,,,,,,,,,,,,,,,,,,,,,,,,,,,,,,,,,,cumulants,,,,,https://doi.org/10.1039/D2TC00761D
481,LP,14500.0,10000.0,1.45,,,0,0,1.0,0,0.0,,,,,1.0,293.0,,,,,,,,CB,0.0,,,,,,,,102.584,,,,,,,,,,,,,,,,,,,,,,,,,,,,,,,,,,,,,,,,,,,,,cumulants,,,,,https://doi.org/10.1039/D2TC00761D
482,LP,14500.0,10000.0,1.45,,,0,0,1.0,0,0.0,,,,,0.1,293.0,,,,,,,,CB,0.0,,,,,,,,100.0,,,,,,,,,,,,,,,,,,,,,,,,,,,,,,,,,,,,,,,,,,,,,cumulants,,,,,https://doi.org/10.1039/D2TC00761D
483,LP,14500.0,10000.0,1.45,,,0,0,1.0,0,0.0,,,,,0.05,293.0,,,,,,,,CB,0.0,,,,,,,,102.584,,,,,,,,,,,,,,,,,,,,,,,,,,,,,,,,,,,,,,,,,,,,,cumulants,,,,,https://doi.org/10.1039/D2TC00761D
484,LP,14500.0,10000.0,1.45,,,0,0,1.0,0,0.0,,,,,0.01,293.0,,,,,,,,CB,0.0,,,,,,,,0.0,,,,,,,,,,,,,,,,,,,,,,,,,,,,,,,,,,,,,,,,,,,,,cumulants,,,,,https://doi.org/10.1039/D2TC00761D
485,LP,14500.0,10000.0,1.45,,,0,0,1.0,0,0.0,,,,,0.05,348.0,,,,,,,,CB,0.0,,,,,,,,96.306,,,,,,,,,,,,,,,,,,,,,,,,,,,,,,,,,,,,,,,,,,,,,cumulants,,,,,https://doi.org/10.1039/D2TC00761D
486,LP,14500.0,10000.0,1.45,,,0,0,1.0,0,0.0,,,,,0.05,338.0,,,,,,,,CB,0.0,,,,,,,,101.263,,,,,,,,,,,,,,,,,,,,,,,,,,,,,,,,,,,,,,,,,,,,,cumulants,,,,,https://doi.org/10.1039/D2TC00761D
487,LP,14500.0,10000.0,1.45,,,0,0,1.0,0,0.0,,,,,0.05,328.0,,,,,,,,CB,0.0,,,,,,,,109.181,,,,,,,,,,,,,,,,,,,,,,,,,,,,,,,,,,,,,,,,,,,,,cumulants,,,,,https://doi.org/10.1039/D2TC00761D
488,LP,14500.0,10000.0,1.45,,,0,0,1.0,0,0.0,,,,,0.05,318.0,,,,,,,,CB,0.0,,,,,,,,110.56,,,,,,,,,,,,,,,,,,,,,,,,,,,,,,,,,,,,,,,,,,,,,cumulants,,,,,https://doi.org/10.1039/D2TC00761D
489,LP,14500.0,10000.0,1.45,,,0,0,1.0,0,0.0,,,,,0.05,308.0,,,,,,,,CB,0.0,,,,,,,,112.66,,,,,,,,,,,,,,,,,,,,,,,,,,,,,,,,,,,,,,,,,,,,,cumulants,,,,,https://doi.org/10.1039/D2TC00761D
490,LP,14500.0,10000.0,1.45,,,0,0,1.0,0,0.0,,,,,0.05,298.0,,,,,,,,CB,0.0,,,,,,,,89.321,,,,,,,,,,,,,,,,,,,,,,,,,,,,,,,,,,,,,,,,,,,,,cumulants,,,,,https://doi.org/10.1039/D2TC00761D
491,LP,14500.0,10000.0,1.45,,,0,0,1.0,0,0.0,,,,,0.05,293.0,,,,,,,,CB,0.0,,,,,,,,95.703,,,,,,,,,,,,,,,,,,,,,,,,,,,,,,,,,,,,,,,,,,,,,cumulants,,,,,https://doi.org/10.1039/D2TC00761D
492,LP,14500.0,10000.0,1.45,,,0,0,1.0,0,0.0,,,,,0.1,293.0,,,,,,,,CF,0.0,,,,,,,,94.814,,,,,,,,,,,,,,,,,,,,,,,,,,,,,,,,,,,,,,,,,,,,,cumulants,,,,,https://doi.org/10.1039/D2TC00761D
493,LP,4350.0,3000.0,1.45,,,0,0,1.0,0,0.0,,,,,0.1,293.0,,,,,,,,CF,0.0,,,,,,,,40.439,,,,,,,,,,,,,,,,,,,,,,,,,,,,,,,,,,,,,,,,,,,,,cumulants,,,,,https://doi.org/10.1039/D2TC00761D
494,LP,14500.0,10000.0,1.45,,,0,0,1.0,0,0.0,,,,,0.005,293.0,,,,,,,,CF,0.0,,,,,,,,74.844,,,,,,,,,,,,,,,,,,,,,,,,,,,,,,,,,,,,,,,,,,,,,cumulants,,,,,https://doi.org/10.1039/D2TC00761D
495,LP,14500.0,10000.0,1.45,,,0,0,1.0,0,0.0,,,,,0.01,293.0,,,,,,,,CF,0.0,,,,,,,,49.298,,,,,,,,,,,,,,,,,,,,,,,,,,,,,,,,,,,,,,,,,,,,,cumulants,,,,,https://doi.org/10.1039/D2TC00761D
496,LP,14500.0,10000.0,1.45,,,0,0,1.0,0,0.0,,,,,0.05,293.0,,,,,,,,CF,0.0,,,,,,,,100.939,,,,,,,,,,,,,,,,,,,,,,,,,,,,,,,,,,,,,,,,,,,,,cumulants,,,,,https://doi.org/10.1039/D2TC00761D
497,LP,14500.0,10000.0,1.45,,,0,0,1.0,0,0.0,,,,,0.1,293.0,,,,,,,,CF,0.0,,,,,,,,102.205,,,,,,,,,,,,,,,,,,,,,,,,,,,,,,,,,,,,,,,,,,,,,cumulants,,,,,https://doi.org/10.1039/D2TC00761D
498,CP,11526.0,10200.0,1.13,,,1,0,0.0,0,0.0,,,,,5.0,348.0,,,,,,,,CB,1.0,,,,,,,,,,,,,,,,,,,,,,,,,,,,0.003-0.7,,,6.83,0.76,12.27,0.4,,,,,,0.89,0.01,,,,,,,,,,,,,flexible cylinder,,,,https://doi.org/10.1039/D2TC00761D
499,4BCMU,,,,,,0,0,1.0,0,0.0,,,,,1.0,300.0,,,,,,,,71.7:28.3 vol% CF-nC6,,,,,,,,,70.0787402,,,,,,,,,,,,,,,,,,,,,,,,,,,,,,,,,,,,,,,,,,,,,,,,,,https://doi.org/10.1103/PhysRevLett.50.1934
500,4BCMU,,,,,,0,0,1.0,0,0.0,,,,,1.0,300.0,,,,,,,,75.8:24.2 vol% CF-nC6,,,,,,,,,60.6299213,,,,,,,,,,,,,,,,,,,,,,,,,,,,,,,,,,,,,,,,,,,,,,,,lp = 1.5 with formula of Rh = (L*Lp)^.3,,https://doi.org/10.1103/PhysRevLett.50.1934
501,4BCMU,,,,,,0,0,1.0,0,0.0,,,,,1.0,300.0,,,,,,,,80.6:19.4 vol% CF-nC6,,,,,,,,,60.6299213,,,,,,,,,,,,,,,,,,,,,,,,,,,,,,,,,,,,,,,,,,,,,,,,lp = 1.5 with formula of Rh = (L*Lp)^.4,,https://doi.org/10.1103/PhysRevLett.50.1934
502,4BCMU,,,,,,0,0,1.0,0,0.0,,,,,1.0,300.0,,,,,,,,92.6:7.4 vol% CF-nC6,,,,,,,,,61.4173228,,,,,,,,,,,,,,,,,,,,,,,,,,,,,,,,,,,,,,,,,,,,,,,,lp = 1.5 with formula of Rh = (L*Lp)^.5 ,,https://doi.org/10.1103/PhysRevLett.50.1934
503,4BCMU,,,,,,0,0,1.0,0,0.0,,,,,1.0,300.0,,,,,,,,100:0 vol% CF-nC6,,,,,,,,,61.4173228,,,,,,,,,,,,,,,,,,,,,,,,,,,,,,,,,,,,,,,,,,,,,,,,lp = 1.5 for Rh ~ 60 nm with formula of Rh = (L*Lp)^.6,,https://doi.org/10.1103/PhysRevLett.50.1934
504,4BCMU,,,,,,0,0,1.0,0,0.0,,,,,1.0,300.0,,,,,,,,52.9:47.1 vol% CF-nC6,,,,,,,,,180.314961,,,,,,,,,,,,,,,,,,,,,,,,,,,,,,,,,,,,,,,,,,,,,,,,,,https://doi.org/10.1103/PhysRevLett.50.1934
505,4BCMU,,,,,,0,0,1.0,0,0.0,,,,,0.0025,300.0,,,,,,,,70.9:29.1 vol% CF-nC6,,,,,,,,,220.866142,,,,,,,,,,,,,,,,,,,,,,,,,,,,,,,,,,,,,,,,,,,,,,,,,,https://doi.org/10.1103/PhysRevLett.50.1934
506,4BCMU,,,,,,0,0,1.0,0,0.0,,,,,0.005,300.0,,,,,,,,53:47 vol% CF-nC6,,,,,,,,,215.748031,,,,,,,,,,,,,,,,,,,,,,,,,,,,,,,,,,,,,,,,,,,,,,,,,,https://doi.org/10.1103/PhysRevLett.50.1934
507,4BCMU,,,,,,0,0,1.0,0,0.0,,,,,0.73,300.0,,,,,,,,62:38 vol% CF-nC6,,,,,,,,,230.314961,,,,,,,,,,,,,,,,,,,,,,,,,,,,,,,,,,,,,,,,,,,,,,,,,,https://doi.org/10.1103/PhysRevLett.50.1934
508,DP10-PPV,463000.0,,,,,0,0,0.0,1,0.0,,,,90,0.7474999999999999,298.0,,,720,,313,,,CF,0.0,,,,,,,,,,,,,,,,,38.0,,,,,,,,6.7e-06,,,,,,6.5,,670.5,,,,,,,,,,,,,,,,,,,,,,, 0.001-0.1 wt %,,https://doi.org/10.1021/la803339f
509,DP10-PPV,463000.0,,,,,0,0,0.0,1,0.0,,,,90,0.4445,298.0,,,720,,313,,,Tol,0.0,,,,,,,,,,,,,,,,,35.0,,,,,,,,3.7e-06,,,,,,5.5,,670.5,,,,,,,,,,,,,,,,,,,,,,, 0.001-0.1 wt %,,https://doi.org/10.1021/la803339f
510,DP10-PPV,463000.0,,,,,1,0,1.0,1,0.0,,,,90,1.48028028028028,298.0,,,720,,313,,,CF,1.0,,,,,,,,,,,,,,,,,,,,,,,,,,,,,,,6.4,,670.5,,,,,,,0.41,,,,,,,,,,,,,,Wormlike Chain Model with Excluded Volume Interaction,,0.1wt,,https://doi.org/10.1021/la803339f
511,DP10-PPV,463000.0,,,,,1,0,1.0,1,0.0,,,,90,7.431155778894471,298.0,,,720,,313,,,CF,1.0,,,,,,,,,,,,,,,,,,,,,,,,,,,,,,,13.3,,670.5,,,,,,,0.46,,,,,,,,,,,,,,Wormlike Chain Model with Excluded Volume Interaction,,0.5wt,,https://doi.org/10.1021/la803339f
512,DP10-PPV,463000.0,,,,,1,0,1.0,1,0.0,,,,90,14.937373737373736,298.0,,,720,,313,,,CF,1.0,,,,,,,,,,,,,,,,,,,,,,,,,,,,,,,23.0,,670.5,,,,,,,0.52,,,,,,,,,,,,,,Wormlike Chain Model with Excluded Volume Interaction,,1wt,,https://doi.org/10.1021/la803339f
513,DP10-PPV,463000.0,,,,,0,0,1.0,0,0.0,,,,90,0.07394369718485924,298.0,,,720,,313,,,CF,0.0,,,,,,,,17.52,1.0,0.04,0.43,,,,,,,,,,,,,,,,,,,,,,670.5,,,,,,,,,,,,,,,,,,,,,,,0.005 wt,,https://doi.org/10.1021/la803339f
514,DP10-PPV,463000.0,,,,,0,0,1.0,0,0.0,,,,90,0.1478947894789479,298.0,,,720,,313,,,CF,0.0,,,,,,,,13.157,1.0,0.06,0.55,,,,,,,,,,,,,,,,,,,,,,670.5,,,,,,,,,,,,,,,,,,,,,,,0.01wt ,,https://doi.org/10.1021/la803339f
515,DP10-PPV,463000.0,,,,,0,0,1.0,0,0.0,,,,90,0.7397698849424711,298.0,,,720,,313,,,CF,0.0,,,,,,,,18.82,1.0,0.03,0.11,,,,,,,,,,,,,,,,,,,,,,670.5,,,,,,,,,,,,,,,,,,,,,,,0.05wt,,https://doi.org/10.1021/la803339f
516,DP10-PPV,463000.0,,,,,0,0,1.0,0,0.0,,,,90,1.48028028028028,298.0,,,720,,313,,,CF,0.0,,,,,,,,26.919,1.0,,,,,,,,,,,,,,,,,,,,,,,,670.5,,,,,,,,,,,,,,,,,,,,,,,0.1wt,,https://doi.org/10.1021/la803339f
517,DP10-PPV,463000.0,,,,,0,0,1.0,0,0.0,,,,90,7.431155778894471,298.0,,,720,,313,,,CF,0.0,,,,,,,,55.07,1.0,1592.47,0.09,,,,,,,,,,,,,,,,,,,,,,670.5,,,,,,,,,,,,,,,,,,,,,,,0.5wt,,https://doi.org/10.1021/la803339f
518,DP10-PPV,463000.0,,,,,0,0,1.0,0,0.0,,,,90,14.937373737373736,298.0,,,720,,313,,,CF,0.0,,,,,,,,185.965,1.0,7691.49,0.14,,,,,,,,,,,,,,,,,,,,,,670.5,,,,,,,,,,,,,,,,,,,,,,,1wt,,https://doi.org/10.1021/la803339f
519,DP10-PPV,463000.0,,,,,0,0,1.0,0,0.0,,,,90,0.04425221261063053,298.0,,,720,,313,,,Tol,0.0,,,,,,,,19.79,1.0,0.07,0.94,,,,,,,,,,,,,,,,,,,,,,670.5,,,,,,,,,,,,,,,,,,,,,,,0.005 wt,,https://doi.org/10.1021/la803339f
520,DP10-PPV,463000.0,,,,,0,0,1.0,0,0.0,,,,90,0.08850885088508852,298.0,,,720,,313,,,Tol,0.0,,,,,,,,28.01,1.0,0.11,0.89,,,,,,,,,,,,,,,,,,,,,,670.5,,,,,,,,,,,,,,,,,,,,,,,0.01wt ,,https://doi.org/10.1021/la803339f
521,DP10-PPV,463000.0,,,,,0,0,1.0,0,0.0,,,,90,0.44272136068034024,298.0,,,720,,313,,,Tol,0.0,,,,,,,,30.02,1.0,0.09,0.25,,,,,,,,,,,,,,,,,,,,,,670.5,,,,,,,,,,,,,,,,,,,,,,,0.05wt,,https://doi.org/10.1021/la803339f
522,DP10-PPV,463000.0,,,,,0,0,1.0,0,0.0,,,,90,0.8858858858858859,298.0,,,720,,313,,,Tol,0.0,,,,,,,,30.02,1.0,0.05,0.2,901.1,0.45,,,,,,,,,,,,,,,,,,,,670.5,,,,,,,,,,,,,,,,,,,,,,,0.1wt,,https://doi.org/10.1021/la803339f
523,DP10-PPV,463000.0,,,,,0,0,1.0,0,0.0,,,,90,4.447236180904523,298.0,,,720,,313,,,Tol,0.0,,,,,,,,2736.44,1.0,17.23,0.17,,,,,,,,,,,,,,,,,,,,,,670.5,,,,,,,,,,,,,,,,,,,,,,,0.5wt,,https://doi.org/10.1021/la803339f
524,DP10-PPV,463000.0,,,,,0,0,1.0,0,0.0,,,,90,8.93939393939394,298.0,,,720,,313,,,Tol,0.0,,,,,,,,3144.04,1.0,13.05,0.21,,,,,,,,,,,,,,,,,,,,,,670.5,,,,,,,,,,,,,,,,,,,,,,,1wt,,https://doi.org/10.1021/la803339f
525,DP10-PPV,463000.0,,,,,0,0,1.0,0,0.0,,,,90,4.447236180904523,356.64,,,720,,313,,,Tol,0.0,,,,,,,,7.25,1.0,,,,,,,,,,,,,,,,,,,,,,,,670.5,,,,,,,,,,,,,,,,,,,,,,,0.5wt,,https://doi.org/10.1021/la803339f
526,DP10-PPV,463000.0,,,,,0,0,1.0,0,0.0,,,,90,4.447236180904523,343.32,,,720,,313,,,Tol,0.0,,,,,,,,8.07,1.0,,,,,,,,,,,,,,,,,,,,,,,,670.5,,,,,,,,,,,,,,,,,,,,,,,0.5wt,,https://doi.org/10.1021/la803339f
527,DP10-PPV,463000.0,,,,,0,0,1.0,0,0.0,,,,90,4.447236180904523,329.42,,,720,,313,,,Tol,0.0,,,,,,,,8.07,1.0,,,,,,,,,,,,,,,,,,,,,,,,670.5,,,,,,,,,,,,,,,,,,,,,,,0.5wt,,https://doi.org/10.1021/la803339f
528,DP10-PPV,463000.0,,,,,0,0,1.0,0,0.0,,,,90,4.447236180904523,318.86,,,720,,313,,,Tol,0.0,,,,,,,,10.55,1.0,145.48,0.16,,,,,,,,,,,,,,,,,,,,,,670.5,,,,,,,,,,,,,,,,,,,,,,,0.5wt,,https://doi.org/10.1021/la803339f
529,DP10-PPV,463000.0,,,,,0,0,1.0,0,0.0,,,,90,4.447236180904523,311.85,,,720,,313,,,Tol,0.0,,,,,,,,248.51,1.0,12.39,0.57,,,,,,,,,,,,,,,,,,,,,,670.5,,,,,,,,,,,,,,,,,,,,,,,0.5wt,,https://doi.org/10.1021/la803339f
530,DP10-PPV,463000.0,,,,,0,0,1.0,0,0.0,,,,90,4.447236180904523,306.85,,,720,,313,,,Tol,0.0,,,,,,,,190.14,1.0,19.01,0.15,,,,,,,,,,,,,,,,,,,,,,670.5,,,,,,,,,,,,,,,,,,,,,,,0.5wt,,https://doi.org/10.1021/la803339f
531,DP10-PPV,463000.0,,,,,0,0,1.0,0,0.0,,,,90,4.447236180904523,298.12,,,720,,313,,,Tol,0.0,,,,,,,,2918.21,1.0,16.19,0.14,,,,,,,,,,,,,,,,,,,,,,670.5,,,,,,,,,,,,,,,,,,,,,,,0.5wt,,https://doi.org/10.1021/la803339f
532,DPPDTT,279000.0,76438.35616,3.65,,,1,0,0.0,0,0.0,,,,,1.6,298.0,,,,,,,,0:100 vol% MeOH-CF,1.0,,,,,,,,,,,,,,,,,,,,,,,,,,,,,,,15.070425,,125.157,,,,,,,0.9650000000000001,,,,,,,,,,,,,,semi-flexible cylinder,,,,https://doi.org/10.1039/C8SM02517G
533,DPPDTT,279000.0,76438.35616,3.65,,,1,0,0.0,0,0.0,,,,,1.6,298.0,,,,,,,,5:95 vol% MeOH-CF,1.0,,,,,,,,,,,,,,,,,,,,,,,,,,,,,,,17.46479,,125.94300000000001,,,,,,,0.9650000000000001,,,,,,,,,,,,,,semi-flexible cylinder,,,,https://doi.org/10.1039/C8SM02517G
534,DPPDTT,279000.0,76438.35616,3.65,,,1,0,0.0,0,0.0,,,,,1.6,298.0,,,,,,,,10:90 vol% MeOH-CF,1.0,,,,,,,,,,,,,,,,,,,,,,,,,,,,,,,10.633804999999999,,90.566,,,,,,,0.9570000000000001,,,,,,,,,,,,,,semi-flexible cylinder,,,,https://doi.org/10.1039/C8SM02517G
535,DPPDTT,279000.0,76438.35616,3.65,,,1,0,0.0,0,0.0,,,,,1.6,298.0,,,,,,,,15:85 vol% MeOH-CF,1.0,,,,,,,,,,,,,,,,,,,,,,,,,,,,,,,5.49296,,334.277,,,,,,,1.095,,,,,,,,,,,,,,semi-flexible cylinder,,,,https://doi.org/10.1039/C8SM02517G
536,DPPDTT,279000.0,76438.35616,3.65,,,1,0,0.0,0,0.0,,,,,1.6,298.0,,,,,,,,0:100 vol% MeOH-nC6,1.0,,,,,,,,,,,,,,,,,,,,,,,,,,,,,,,12.7185,,124.725,,,,,,,0.965,,,,,,,,,,,,,,semi-flexible cylinder,,,,https://doi.org/10.1039/C8SM02517G
537,DPPDTT,279000.0,76438.35616,3.65,,,1,0,0.0,0,0.0,,,,,1.6,298.0,,,,,,,,20:80 vol% MeOH-nC6,1.0,,,,,,,,,,,,,,,,,,,,,,,,,,,,,,,19.7085,,157.143,,,,,,,0.97,,,,,,,,,,,,,,semi-flexible cylinder,,,,https://doi.org/10.1039/C8SM02517G
538,DPPDTT,279000.0,76438.35616,3.65,,,1,0,0.0,0,0.0,,,,,1.6,298.0,,,,,,,,40:60 vol% MeOH-nC6,1.0,,,,,,,,,,,,,,,,,,,,,,,,,,,,,,,15.1215,,238.462,,,,,,,1.099,,,,,,,,,,,,,,semi-flexible cylinder,,,,https://doi.org/10.1039/C8SM02517G
539,PCDTPT,76000.0,30400.0,2.5,,,1,0,0.0,0,0.0,,,,,4.0,298.0,,,,,,,,10:90 vol% MeOH-CF,1.0,,,,,,,,,,,,,,,,,,,,,,,,,,,,,,,10.4,,31.5,,,,,,,1.4,,,,,,,,,,,,,,semi-flexible cylinder,,,,https://doi.org/10.1039/C8SM02517G
540,PCDTPT,76000.0,30400.0,2.5,,,1,0,0.0,0,0.0,,,,,4.0,298.0,,,,,,,,15:85 vol% MeOH-CF,1.0,,,,,,,,,,,,,,,,,,,,,,,,,,,,,,,9.4,,37.3,,,,,,,1.7,,,,,,,,,,,,,,semi-flexible cylinder,,,,https://doi.org/10.1039/C8SM02517G
541,S_PFT,21300.0,10544.55446,2.02,,,0,0,1.0,0,0.0,,,,,10.0,298.0,,,,,343,,,H2O,0.0,,,,,,,,29.0,,,,,,,,,,,,,,,,,,,,,,,,,60.0,,,,,,,,,,,,,,,,,,,,single-exponential,,,,,https://doi.org/10.1021/nn304437k
542,S_PFT,21300.0,10544.55446,2.02,,,0,0,1.0,0,0.0,,,,,10.0,298.0,,,,,343,,,FMM,0.0,,,,,,,,,,,,,,,,,,,,,,,,,,,,,,,,,60.0,,,,,,,,,,,,,,,,,,,,single-exponential,,,,,https://doi.org/10.1021/nn304437k
543,P3HT,35028.0,27800.0,1.26,96,,1,0,0.0,0,0.0,,,,,5.0,298.0,,,,,,,,CF,1.0,,,,,,,,,,,,,,,,,9.6,,,,,,,,,,,,,,3.2,,64.0,,,,,,,,,,,,,,,,,,,,,excluded volume,,,,https://doi.org/10.1021/la503666x
544,P3HT,35028.0,27800.0,1.26,96,,1,0,0.0,0,0.0,,,,,5.0,298.0,,,,,,,,CB,1.0,,,,,,,,,,,,,,,,,9.8,,,,,,,,,,,,,,3.15,,64.0,,,,,,,,,,,,,,,,,,,,,excluded volume,,,,https://doi.org/10.1021/la503666x
545,P3HT,35028.0,27800.0,1.26,96,,1,0,0.0,0,0.0,,,,,5.0,298.0,,,,,,,,oDCB,1.0,,,,,,,,,,,,,,,,,9.8,,,,,,,,,,,,,,3.2,,64.0,,,,,,,,,,,,,,,,,,,,,excluded volume,,,,https://doi.org/10.1021/la503666x
546,P3HT,35028.0,27800.0,1.26,96,,1,0,0.0,0,0.0,,,,,2.0,298.0,,,,,,,,B,1.0,,,,,,,,,,,,,,,,,12.0,,,,,,,,,,,,,,5.25,,64.0,,,,,,,,,,,,,,,,,,,,,excluded volume,,,,https://doi.org/10.1021/la503666x
547,P3HT,35028.0,27800.0,1.26,96,,1,0,0.0,0,0.0,,,,,2.0,298.0,,,,,,,,Tol,1.0,,,,,,,,,,,,,,,,,13.2,,,,,,,,,,,,,,6.5,,64.0,,,,,,,,,,,,,,,,,,,,,excluded volume,,,,https://doi.org/10.1021/la503666x
548,P3OT,39852.0,32400.0,1.23,97,,1,0,0.0,0,0.0,,,,,5.0,298.0,,,,,,,,CF,1.0,,,,,,,,,,,,,,,,,8.9,,,,,,,,,,,,,,2.8,,64.0,,,,,,,,,,,,,,,,,,,,,excluded volume,,,,https://doi.org/10.1021/la503666x
549,P3OT,39852.0,32400.0,1.23,97,,1,0,0.0,0,0.0,,,,,5.0,298.0,,,,,,,,CB,1.0,,,,,,,,,,,,,,,,,9.1,,,,,,,,,,,,,,2.85,,64.0,,,,,,,,,,,,,,,,,,,,,excluded volume,,,,https://doi.org/10.1021/la503666x
550,P3OT,39852.0,32400.0,1.23,97,,1,0,0.0,0,0.0,,,,,5.0,298.0,,,,,,,,oDCB,1.0,,,,,,,,,,,,,,,,,9.0,,,,,,,,,,,,,,3.15,,64.0,,,,,,,,,,,,,,,,,,,,,excluded volume,,,,https://doi.org/10.1021/la503666x
551,P3OT,39852.0,32400.0,1.23,97,,1,0,0.0,0,0.0,,,,,5.0,298.0,,,,,,,,B,1.0,,,,,,,,,,,,,,,,,10.0,,,,,,,,,,,,,,3.65,,64.0,,,,,,,,,,,,,,,,,,,,,excluded volume,,,,https://doi.org/10.1021/la503666x
552,P3OT,39852.0,32400.0,1.23,97,,1,0,0.0,0,0.0,,,,,5.0,298.0,,,,,,,,Tol,1.0,,,,,,,,,,,,,,,,,9.6,,,,,,,,,,,,,,3.3,,64.0,,,,,,,,,,,,,,,,,,,,,excluded volume,,,,https://doi.org/10.1021/la503666x
553,P3DDT,44577.0,35100.0,1.27,94,,1,0,0.0,0,0.0,,,,,5.0,298.0,,,,,,,,CF,1.0,,,,,,,,,,,,,,,,,8.0,,,,,,,,,,,,,,3.05,,54.0,,,,,,,,,,,,,,,,,,,,,excluded volume,,,,https://doi.org/10.1021/la503666x
554,P3DDT,44577.0,35100.0,1.27,94,,1,0,0.0,0,0.0,,,,,5.0,298.0,,,,,,,,CB,1.0,,,,,,,,,,,,,,,,,8.2,,,,,,,,,,,,,,3.15,,54.0,,,,,,,,,,,,,,,,,,,,,excluded volume,,,,https://doi.org/10.1021/la503666x
555,P3DDT,44577.0,35100.0,1.27,94,,1,0,0.0,0,0.0,,,,,5.0,298.0,,,,,,,,oDCB,1.0,,,,,,,,,,,,,,,,,8.2,,,,,,,,,,,,,,3.15,,54.0,,,,,,,,,,,,,,,,,,,,,excluded volume,,,,https://doi.org/10.1021/la503666x
556,P3DDT,44577.0,35100.0,1.27,94,,1,0,0.0,0,0.0,,,,,5.0,298.0,,,,,,,,B,1.0,,,,,,,,,,,,,,,,,8.8,,,,,,,,,,,,,,3.65,,54.0,,,,,,,,,,,,,,,,,,,,,excluded volume,,,,https://doi.org/10.1021/la503666x
557,P3DDT,44577.0,35100.0,1.27,94,,1,0,0.0,0,0.0,,,,,5.0,298.0,,,,,,,,Tol,1.0,,,,,,,,,,,,,,,,,8.5,,,,,,,,,,,,,,3.3,,54.0,,,,,,,,,,,,,,,,,,,,,excluded volume,,,,https://doi.org/10.1021/la503666x
558,P3DDT,44577.0,35100.0,1.27,94,,1,0,0.0,0,0.0,,,,,5.0,298.0,,,,,,,,CHxn,1.0,,,,,,,,,,,,,,,,,8.5,,,,,,,,,,,,,,3.4,,54.0,,,,,,,,,,,,,,,,,,,,,excluded volume,,,,https://doi.org/10.1021/la503666x
559,P3EHT,32508.0,25800.0,1.26,97,,1,0,0.0,0,0.0,,,,,5.0,298.0,,,,,,,,CF,1.0,,,,,,,,,,,,,,,,,8.9,,,,,,,,,,,,,,3.8,,51.0,,,,,,,,,,,,,,,,,,,,,excluded volume,,,,https://doi.org/10.1021/la503666x
560,P3EHT,32508.0,25800.0,1.26,97,,1,0,0.0,0,0.0,,,,,5.0,298.0,,,,,,,,CB,1.0,,,,,,,,,,,,,,,,,8.8,,,,,,,,,,,,,,3.8,,51.0,,,,,,,,,,,,,,,,,,,,,excluded volume,,,,https://doi.org/10.1021/la503666x
561,P3EHT,32508.0,25800.0,1.26,97,,1,0,0.0,0,0.0,,,,,5.0,298.0,,,,,,,,oDCB,1.0,,,,,,,,,,,,,,,,,8.7,,,,,,,,,,,,,,3.65,,51.0,,,,,,,,,,,,,,,,,,,,,excluded volume,,,,https://doi.org/10.1021/la503666x
562,P3EHT,32508.0,25800.0,1.26,97,,1,0,0.0,0,0.0,,,,,5.0,298.0,,,,,,,,B,1.0,,,,,,,,,,,,,,,,,9.5,,,,,,,,,,,,,,4.15,,51.0,,,,,,,,,,,,,,,,,,,,,excluded volume,,,,https://doi.org/10.1021/la503666x
563,P3EHT,32508.0,25800.0,1.26,97,,1,0,0.0,0,0.0,,,,,5.0,298.0,,,,,,,,Tol,1.0,,,,,,,,,,,,,,,,,9.3,,,,,,,,,,,,,,3.9,,51.0,,,,,,,,,,,,,,,,,,,,,excluded volume,,,,https://doi.org/10.1021/la503666x
564,P3EHT,32508.0,25800.0,1.26,97,,1,0,0.0,0,0.0,,,,,5.0,298.0,,,,,,,,CHxn,1.0,,,,,,,,,,,,,,,,,8.8,,,,,,,,,,,,,,3.65,,51.0,,,,,,,,,,,,,,,,,,,,,excluded volume,,,,https://doi.org/10.1021/la503666x
565,P3HT,12100.0,11000.0,1.1,,67,1,0,0.0,0,0.0,,,,,3.0,,,,,,,,,0:100 vol% nC6-CF,1.0,,,,,,,,,,,,,,,,,3.7,,0.35,,,,,,,1.65,,,,,,,26.4,,,,,,,,,,,,139.0,,,,,,,,,Guinier–Porod,,,,https://doi.org/10.1039/C2CE26666K
566,P3HT,12100.0,11000.0,1.1,,67,1,0,0.0,0,0.0,,,,,3.0,,,,,,,,,20:80 vol% nC6-CF,1.0,,,,,,,,,,,,,,,,,3.47,,0.26,,,,,,,1.7,,,,,,,26.4,,,,,,,,,,,,143.0,,,,,,,,,Guinier–Porod,,,,https://doi.org/10.1039/C2CE26666K
567,P3HT,12100.0,11000.0,1.1,,67,1,0,0.0,0,0.0,,,,,3.0,,,,,,,,,40:60 vol% nC6-CF,1.0,,,,,,,,,,,,,,,,,3.29,,0.22,,,,,,,1.75,,,,,,,26.4,,,,,,,,,,,,152.0,,,,,,,,,Guinier–Porod,,,,https://doi.org/10.1039/C2CE26666K
568,pBTTT-C14,59771.0,14402.6506,4.15,,,0,1,0.0,1,0.0,,,,,0.5,298.0,,,,720,343,,,Tol,0.0,,,,,,,,,,,,,,,,,27.0,,,,,,,,,1.98,,,,,,,,,,,,,,23.0,,,153.0,14.0,,,,,,,,,cylindrical form factor,,,"For SAXS, fitting equation is provided",,https://doi.org/10.1021/acs.macromol.7b00790
569,pBTTT-C14,59771.0,14402.6506,4.15,,,0,1,0.0,1,0.0,,,,,0.9,298.0,,,,720,343,,,Tol,0.0,,,,,,,,,,,,,,,,,58.0,,,,,,,,,2.56,,,,,,,,,,,,,,42.0,,,251.0,20.0,,,,,,,,,cylindrical form factor,,,how to put parameters of different scales into one row?,,https://doi.org/10.1021/acs.macromol.7b00790
570,pBTTT-C14,59771.0,14402.6506,4.15,,,0,1,0.0,1,0.0,,,,,1.2,298.0,,,,720,343,,,Tol,0.0,,,,,,,,,,,,,,,,,64.0,,,,,,,,,2.66,,,,,,,,,,,,,,56.0,,,310.0,16.0,,,,,,,,,cylindrical form factor,,,,,https://doi.org/10.1021/acs.macromol.7b00790
571,pBTTT-C14,59771.0,14402.6506,4.15,,,0,1,1.0,1,0.0,,,,,0.5,298.0,,,,720,343,,,CB,0.0,,,,,,,,63.0,,,,,,,,9.0,,,,,,,,,,,,,,,,,,,,,,,,,,,,,,,,,,,,,CONTIN,,,,,https://doi.org/10.1021/acs.macromol.7b00790
572,pBTTT-C14,59771.0,14402.6506,4.15,,,0,1,1.0,1,0.0,,,,,0.9,298.0,,,,720,343,,,CB,0.0,,,,,,,,98.0,,,,,,,,6.0,65.0,,,,,,,,,2.23,,,,,,,,,,,,,,,,,,,,,,,,,,,CONTIN,,,,,https://doi.org/10.1021/acs.macromol.7b00790
573,pBTTT-C14,59771.0,14402.6506,4.15,,,0,1,1.0,1,0.0,,,,,1.2,298.0,,,,720,343,,,CB,0.0,,,,,,,,132.0,,,,,,,,13.0,86.0,,,,,,,,,2.43,,,,,,,,,,,,,,,,,,,,,,,,,,,CONTIN,,,,,https://doi.org/10.1021/acs.macromol.7b00790
574,ProDOT-BTD,1531.16,1516.0,1.01,,,1,0,0.0,0,0.0,,,,,5.0,348.0,,,,,,,,CB,1.0,,,,,,,,,,,,,,,,,,,,,,,,,,,,,,,1.28,0.2,2.1,0.1,,,,,,1.24,0.02,,,,,,,,,,,,,flexible cylinder,,,,https://doi.org/10.1021/acs.macromol.1c00963
575,ProDOT-BTD,2193.72,2172.0,1.01,,,1,0,0.0,0,0.0,,,,,5.0,348.0,,,,,,,,CB,1.0,,,,,,,,,,,,,,,,,,,,,,,,,,,,,,,1.77,0.4,3.19,0.1,,,,,,1.24,0.02,,,,,,,,,,,,,flexible cylinder,,,,https://doi.org/10.1021/acs.macromol.1c00963
576,ProDOT-BTD,2765.22,2711.0,1.02,,,1,0,0.0,0,0.0,,,,,5.0,348.0,,,,,,,,CB,1.0,,,,,,,,,,,,,,,,,,,,,,,,,,,,,,,2.3,0.4,4.04,0.1,,,,,,1.24,0.02,,,,,,,,,,,,,flexible cylinder,,,,https://doi.org/10.1021/acs.macromol.1c00963
577,ProDOT-BTD,3481.47,3447.0,1.01,,,1,0,0.0,0,0.0,,,,,5.0,348.0,,,,,,,,CB,1.0,,,,,,,,,,,,,,,,,,,,,,,,,,,,,,,2.37,0.2,4.97,0.1,,,,,,1.24,0.02,,,,,,,,,,,,,flexible cylinder,,,,https://doi.org/10.1021/acs.macromol.1c00963
578,ProDOT-BTD,5494.74,5387.0,1.02,,,1,0,0.0,0,0.0,,,,,5.0,348.0,,,,,,,,CB,1.0,,,,,,,,,,,,,,,,,,,,,,,,,,,,,,,2.56,0.1,7.83,0.2,,,,,,1.24,0.02,,,,,,,,,,,,,flexible cylinder,,,,https://doi.org/10.1021/acs.macromol.1c00963
579,ProDOT-BTD,7273.62,7131.0,1.02,,,1,0,0.0,0,0.0,,,,,5.0,348.0,,,,,,,,CB,1.0,,,,,,,,,,,,,,,,,,,,,,,,,,,,,,,2.61,0.2,11.37,0.2,,,,,,1.24,0.02,,,,,,,,,,,,,flexible cylinder,,,,https://doi.org/10.1021/acs.macromol.1c00963
580,ProDOT-BTD,12872.52,9396.0,1.37,,,1,0,0.0,0,0.0,,,,,5.0,348.0,,,,,,,,CB,1.0,,,,,,,,,,,,,,,,,,,,,,,,,,,,,,,2.7,0.2,20.04,0.1,,,,,,1.24,0.02,,,,,,,,,,,,,flexible cylinder,,,,https://doi.org/10.1021/acs.macromol.1c00963
581,ProDOT-BTD,19389.8,14470.0,1.34,,,1,0,0.0,0,0.0,,,,,5.0,348.0,,,,,,,,CB,1.0,,,,,,,,,,,,,,,,,,,,,,,,,,,,,,,2.89,0.1,23.08,0.2,,,,,,1.24,0.02,,,,,,,,,,,,,flexible cylinder,,,,https://doi.org/10.1021/acs.macromol.1c00963
582,ProDOT-BTD,20137.32,15982.0,1.26,,,1,0,0.0,0,0.0,,,,,5.0,348.0,,,,,,,,CB,1.0,,,,,,,,,,,,,,,,,,,,,,,,,,,,,,,3.12,0.2,24.92,0.1,,,,,,1.24,0.02,,,,,,,,,,,,,flexible cylinder,,,,https://doi.org/10.1021/acs.macromol.1c00963
583,rr-P3HT,62400.0,26000.0,2.4,,,1,0,0.0,0,0.0,,,,,4.0,298.0,,,,10,333,,,CF,1.0,,,,,,,,,,,,,,,,,9.1,,,,,,,,,,1.37,,,,,,,,,,,,,,,,,,,,1.4,,38.0,,,,,,,combined model,,https://doi.org/10.1039/C8SM00905H
584,rr-P3HT,62400.0,26000.0,2.4,,,1,0,0.0,0,0.0,,,,,10.0,298.0,,,,30,353,,,oDCB,1.0,,,,,,,,,,,,,,,,,9.7,,,,,,,,,,1.55,,,,,,,,,,,,,,,,,,,,2.7,,38.4,,,,,,,combined model,,https://doi.org/10.1039/C8SM00905H
585,PQT-12,40800.0,24000.0,1.7,,,1,0,0.0,0,0.0,,,,,10.0,298.0,,,,,,,,oDCB,1.0,,,,,,,,,,,,,,,,,8.4,,,,,,,,,,1.55,,,,,,,,,,,,,,,,,,,,44.7,,44.7,,,,,,,combined model,,https://doi.org/10.1039/C8SM00905H
586,PF2-6,253000.0,207377.0492,1.22,,,1,0,0.0,0,0.0,,,,,,293.0,,,,,,,,Tol,1.0,,,,,,,,19.3,,,,,,,,,,,,,,,,,,,,,,,7.0,0.5,490.0,,,,,,,,,,,,,,,,,,,,,,,lp =7 for all ,Measured by Photon Correlation Spectroscopy (PCS),https://doi.org/10.1021/ma011416f
587,PF2-6,146000.0,119672.1311,1.22,,,1,0,0.0,0,0.0,,,,,,293.0,,,,,,,,Tol,1.0,,,,,,,,12.5,,,,,,,,,,,,,,,,,,,,,,,7.0,0.5,280.0,,,,,,,,,,,,,,,,,,,,,,,lp =7 for all ,Measured by Photon Correlation Spectroscopy (PCS),https://doi.org/10.1021/ma011416f
588,PF2-6,125000.0,79617.83439,1.57,,,1,0,0.0,0,0.0,,,,,,293.0,,,,,,,,Tol,1.0,,,,,,,,11.4,,,,,,,,,,,,,,,,,,,,,,,7.0,0.5,240.0,,,,,,,,,,,,,,,,,,,,,,,lp =7 for all ,Measured by Photon Correlation Spectroscopy (PCS),https://doi.org/10.1021/ma011416f
589,PF2-6,89000.0,54601.22699,1.63,,,1,0,0.0,0,0.0,,,,,,293.0,,,,,,,,Tol,1.0,,,,,,,,9.8,,,,,,,,,,,,,,,,,,,,,,,7.0,0.5,171.0,,,,,,,,,,,,,,,,,,,,,,,lp =7 for all ,Measured by Photon Correlation Spectroscopy (PCS),https://doi.org/10.1021/ma011416f
590,MEH-PPV,100000.0,,,,,0,0,1.0,0,0.0,,,,90,0.1,298.0,,,,,,,0,THF,0.0,,,,,,,,223.69,,,,,,,,,,,,,,,,,,,,,,,,,,,,,,,,,,,,,,,,,,,,,,,,,,https://doi.org/10.1021/acs.macromol.2c01964
591,MEH-PPV,100000.0,,,,,0,0,1.0,0,0.0,,,,90,0.1,298.0,,,,,,,120,THF,0.0,,,,,,,,150.37,,,,,,,,,,,,,,,,,,,,,,,,,,,,,,,,,,,,,,,,,,,,,,,,,,https://doi.org/10.1021/acs.macromol.2c01964
592,MEH-PPV,100000.0,,,,,0,0,1.0,0,0.0,,,,90,0.1,298.0,,,,,,,240,THF,0.0,,,,,,,,86.05,,,,,,,,,,,,,,,,,,,,,,,,,,,,,,,,,,,,,,,,,,,,,,,,,,https://doi.org/10.1021/acs.macromol.2c01964
593,MEH-PPV,100000.0,,,,,0,0,1.0,0,0.0,,,,90,0.1,298.0,,,,,,,480,THF,0.0,,,,,,,,65.79,,,,,,,,,,,,,,,,,,,,,,,,,,,,,,,,,,,,,,,,,,,,,,,,,,https://doi.org/10.1021/acs.macromol.2c01964
594,MEH-PPV,100000.0,,,,,0,0,1.0,0,0.0,,,,90,0.1,298.0,,,,,,,720,THF,0.0,,,,,,,,41.03,,,,,,,,,,,,,,,,,,,,,,,,,,,,,,,,,,,,,,,,,,,,,,,,,,https://doi.org/10.1021/acs.macromol.2c01964
595,MEH-PPV,100000.0,,,,,0,0,1.0,0,0.0,,10.0,60.0,90,0.1,298.0,,,,,,,0,THF,0.0,,,,,,,,77.74,0.49,8254.04,1,,,,,,,,,,,,,,,,,,,,,,,,,,,,,,,,,,,,,,,,,,,,,applied Elec Field 10 kv/cm for 60 min,,https://doi.org/10.1021/acs.macromol.2c01964
596,MEH-PPV,100000.0,,,,,0,0,1.0,0,0.0,,10.0,60.0,90,0.1,298.0,,,,,,,120,THF,0.0,,,,,,,,103.66,0.42,8556.41,1,,,,,,,,,,,,,,,,,,,,,,,,,,,,,,,,,,,,,,,,,,,,,applied Elec Field,,https://doi.org/10.1021/acs.macromol.2c01964
597,MEH-PPV,100000.0,,,,,0,0,1.0,0,0.0,,10.0,60.0,90,0.1,298.0,,,,,,,240,THF,0.0,,,,,,,,152.16,0.35,8454.41,1,,,,,,,,,,,,,,,,,,,,,,,,,,,,,,,,,,,,,,,,,,,,,applied Elec Field,,https://doi.org/10.1021/acs.macromol.2c01964
598,MEH-PPV,100000.0,,,,,0,0,1.0,0,0.0,,10.0,60.0,90,0.1,298.0,,,,,,,480,THF,0.0,,,,,,,,212.88,0.36,18434.23,1,,,,,,,,,,,,,,,,,,,,,,,,,,,,,,,,,,,,,,,,,,,,,applied Elec Field,,https://doi.org/10.1021/acs.macromol.2c01964
599,MEH-PPV,100000.0,,,,,0,0,1.0,0,0.0,,10.0,60.0,90,0.1,298.0,,,,,,,720,THF,0.0,,,,,,,,188.82,0.66,18656.64,1,,,,,,,,,,,,,,,,,,,,,,,,,,,,,,,,,,,,,,,,,,,,,applied Elec Field,,https://doi.org/10.1021/acs.macromol.2c01964
600,MEH-PPV,100000.0,,,,,0,0,1.0,0,0.0,,10.0,60.0,90,0.1,298.0,,,,,,,0,THF,0.0,,,,,,,,100.63,0.3,8540.96,1,,,,,,,,,,,,,,,2.23,,,,,,,,,,,,,,,,,,,,,,,,,,,,,,applied Elec Field,,https://doi.org/10.1021/acs.macromol.2c01964
601,MEH-PPV,100000.0,,,,,0,0,1.0,0,0.0,,,,90,0.1,298.0,,,,,,,0,THF,0.0,,,,,,,,77.21,1.0,,,,,,,,,,,,,,,,,1.907,,,,,,,,,,,,,,,,,,,,,,,,,,,,,,,,https://doi.org/10.1021/acs.macromol.2c01964
602,MEH-PPV,100000.0,,,,,0,0,1.0,0,0.0,,10.0,60.0,90,0.5,298.0,,,,,,,0,THF,0.0,,,,,,,,80.36,0.69,8351.95,1,,,,,,,,,,,,,,,2.116,,,,,,,,,,,,,,,,,,,,,,,,,,,,,,applied Elec Field,,https://doi.org/10.1021/acs.macromol.2c01964
603,MEH-PPV,100000.0,,,,,0,0,1.0,0,0.0,,,,90,0.5,298.0,,,,,,,0,THF,0.0,,,,,,,,84.6,1.0,,,,,,,,,,,,,,,,,1.992,,,,,,,,,,,,,,,,,,,,,,,,,,,,,,,,https://doi.org/10.1021/acs.macromol.2c01964
604,MEH-PPV,100000.0,,,,,0,0,1.0,0,0.0,,10.0,60.0,90,1.0,298.0,,,,,,,0,THF,0.0,,,,,,,,282.83,1.0,,,,,,,,,,,,,,,,,2.377,,,,,,,,,,,,,,,,,,,,,,,,,,,,,,applied Elec Field 10 kv/cm for 60 min,,https://doi.org/10.1021/acs.macromol.2c01964
605,MEH-PPV,100000.0,,,,,0,0,1.0,0,0.0,,,,90,1.0,298.0,,,,,,,0,THF,0.0,,,,,,,,94.42,1.0,,,,,,,,,,,,,,,,,2.137,,,,,,,,,,,,,,,,,,,,,,,,,,,,,,,,https://doi.org/10.1021/acs.macromol.2c01964
606,MEH-PPV,100000.0,,,,,0,0,1.0,0,0.0,,10.0,60.0,90,3.0,298.0,,,,,,,0,THF,0.0,,,,,,,,327.58,1.0,,,,,,,,,,,,,,,,,2.235,,,,,,,,,,,,,,,,,,,,,,,,,,,,,,applied Elec Field,,https://doi.org/10.1021/acs.macromol.2c01964
607,MEH-PPV,100000.0,,,,,0,0,1.0,0,0.0,,,,90,3.0,298.0,,,,,,,0,THF,0.0,,,,,,,,128.42,1.0,,,,,,,,,,,,,,,,,2.095,,,,,,,,,,,,,,,,,,,,,,,,,,,,,,,,https://doi.org/10.1021/acs.macromol.2c01964
608,MEH-PPV,100000.0,,,,,0,0,1.0,0,0.0,,10.0,60.0,90,5.0,298.0,,,,,,,0,THF,0.0,,,,,,,,473.08,1.0,,,,,,,,,,,,,,,,,2.36,,,,,,,,,,,,,,,,,,,,,,,,,,,,,,applied Elec Field,,https://doi.org/10.1021/acs.macromol.2c01964
609,MEH-PPV,100000.0,,,,,0,0,1.0,1,0.0,,,,90,5.0,298.0,,,,,,,0,THF,0.0,,,,,,,,182.69,1.0,,,,,,,,,,,,,,,,,2.12,,,,,,,,,,,,,,,,,,,,,,,,,,,,,,,,https://doi.org/10.1021/acs.macromol.2c01964
610,PFO,55407.0,45423.549999999996,1.2275,,,0,0,1.0,0,0.0,,,,,0.05,303.0,,,,,,,,90:10 vol% CF-EtOH,0.0,,,,,,,,166.01,1.0,0.37,0.27,,,,,,,,,,,,,,,,,,,,,,,,,,,,,,,,,,,,,,,,,,,,,Mw range,,https://doi.org/10.1021/jp406598x
611,PFO,55407.0,45423.549999999996,1.2275,,,0,0,1.0,0,0.0,,,,,0.05,313.0,,,,,,,,90:10 vol% CF-EtOH,0.0,,,,,,,,182.83,1.0,0.4,0.2,,,,,,,,,,,,,,,,,,,,,,,,,,,,,,,,,,,,,,,,,,,,,Mw range,,https://doi.org/10.1021/jp406598x
612,PFO,55407.0,45423.549999999996,1.2275,,,0,0,1.0,0,0.0,,,,,0.05,323.0,,,,,,,,90:10 vol% CF-EtOH,0.0,,,,,,,,136.86,1.0,0.32,0.5,,,,,,,,,,,,,,,,,,,,,,,,,,,,,,,,,,,,,,,,,,,,,Mw range,,https://doi.org/10.1021/jp406598x
613,polyTVB,4130.0,2360.0,1.75,,,0,0,1.0,0,0.0,,,,,0.16,,,,,,,,,THF,0.0,,,,,,,,311.8,1.0,9.1,0.49,1.5,0.48,,,,,,,,,,,,,,,,,,,,,,,,,,,,,,,,,,,,,,,,,,,,,https://doi.org/10.1039/C3RA00029J
614,polyDTVI,5314.0,2092.0,2.54,,,0,0,1.0,0,0.0,,,,,0.16,,,,,,,,,THF,0.0,,,,,,,,160.7,1.0,,,,,,,,,,,,,,,,,,,,,,,,,,,,,,,,,,,,,,,,,,,,,,,,,https://doi.org/10.1039/C3RA00029J
615,DTVI1-TVB99,6354.0,2824.0,2.25,,,0,0,1.0,0,0.0,,,,,0.16,,,,,,,,,THF,0.0,,,,,,,,254.0,1.0,7.06,0.24,,,,,,,,,,,,,,,,,,,,,,,,,,,,,,,,,,,,,,,,,,,,,,,https://doi.org/10.1039/C3RA00029J
616,DTVI5-TVB95,5648.51,2603.0,2.17,,,0,0,1.0,0,0.0,,,,,0.16,,,,,,,,,THF,0.0,,,,,,,,126.1,1.0,0.6,0.16,,,,,,,,,,,,,,,,,,,,,,,,,,,,,,,,,,,,,,,,,,,,,,,https://doi.org/10.1039/C3RA00029J
617,DTVI10-TVB90,5512.5,2450.0,2.25,,,0,0,1.0,0,0.0,,,,,0.16,,,,,,,,,THF,0.0,,,,,,,,70.7,1.0,1.6,0.29,,,,,,,,,,,,,,,,,,,,,,,,,,,,,,,,,,,,,,,,,,,,,,,https://doi.org/10.1039/C3RA00029J
618,DTVI25-TVB75,4928.0,2240.0,2.2,,,0,0,1.0,0,0.0,,,,,0.16,,,,,,,,,THF,0.0,,,,,,,,351.0,1.0,0.7,0.31,,,,,,,,,,,,,,,,,,,,,,,,,,,,,,,,,,,,,,,,,,,,,,,https://doi.org/10.1039/C3RA00029J
619,DTVI50-TVB50,4439.4,2114.0,2.1,,,0,0,1.0,0,0.0,,,,,0.16,,,,,,,,,THF,0.0,,,,,,,,260.6,1.0,0.7,0.15,,,,,,,,,,,,,,,,,,,,,,,,,,,,,,,,,,,,,,,,,,,,,,,https://doi.org/10.1039/C3RA00029J
620,PPFOH,35952.0,21400.0,1.68,,,0,0,1.0,1,0.0,,,,90,0.1,298.0,,,,,,,,THF,0.0,,,,,,,,,,,,,,,,,18.3,,,,,,,,,,,,,,,,,,,,,,,,,,,,,,,,,,,,,,,Zeta sizer ZS,,https://doi.org/10.1039/C7TC04833E
621,PPFOH,35952.0,21400.0,1.68,,,0,0,1.0,1,0.0,,,,90,0.5,298.0,,,,,,,,THF,0.0,,,,,,,,7.5,,,,,,,,,18.2,,,,,,,,,,,,,,,,,,,,,,,,,,,,,,,,,,,,,,,,,https://doi.org/10.1039/C7TC04833E
622,PPFOH,35952.0,21400.0,1.68,,,0,0,1.0,1,0.0,,,,90,1.0,298.0,,,,,,,,THF,0.0,,,,,,,,7.5,,,,,,,,,15.9,,,,,,,,,,,,,,,,,,,,,,,,,,,,,,,,,,,,,,,,,https://doi.org/10.1039/C7TC04833E
623,PPFOH,35952.0,21400.0,1.68,,,0,0,1.0,1,0.0,,,,90,5.0,298.0,,,,,,,,THF,0.0,,,,,,,,14.2,,,,,,,,,15.0,,,,,,,,,,,,,,,,,,,,,,,,,,,,,,,,,,,,,,,,,https://doi.org/10.1039/C7TC04833E
624,PPFOH,35952.0,21400.0,1.68,,,0,0,1.0,1,0.0,,,,90,0.1,298.0,,,,,,,,CF,0.0,,,,,,,,,,,,,,,,,48.7,,,,,,,,,,,,,,,,,,,,,,,,,,,,,,,,,,,,,,,,,https://doi.org/10.1039/C7TC04833E
625,PPFOH,35952.0,21400.0,1.68,,,0,0,1.0,1,0.0,,,,90,0.5,298.0,,,,,,,,CF,0.0,,,,,,,,7.0,,,,,,,,,31.3,,,,,,,,,,,,,,,,,,,,,,,,,,,,,,,,,,,,,,,,,https://doi.org/10.1039/C7TC04833E
626,PPFOH,35952.0,21400.0,1.68,,,0,0,1.0,1,0.0,,,,90,1.0,298.0,,,,,,,,CF,0.0,,,,,,,,7.4,,,,,,,,,24.0,,,,,,,,,,,,,,,,,,,,,,,,,,,,,,,,,,,,,,,,,https://doi.org/10.1039/C7TC04833E
627,PPFOH,35952.0,21400.0,1.68,,,0,0,1.0,1,0.0,,,,90,5.0,298.0,,,,,,,,CF,0.0,,,,,,,,10.5,,,,,,,,,21.0,,,,,,,,,,,,,,,,,,,,,,,,,,,,,,,,,,,,,,,,,https://doi.org/10.1039/C7TC04833E
628,P3HT,30000.0,,,94,,1,0,0.0,0,0.0,Dark,,,,15.545454545454547,333.0,,,,,,,,BB,1.0,,,,,,,,,,,,,,,,,4.2,,0.4,,,,,,,,,,,,,,,,,,,,,,,,,,,,,,,,,,,excluded volume,,"a molecular weight of 30 000: Mn or Mw,125 Watt halogen bulb, which provides 50 000 lux at 5 cm exposure distance",1 wt,https://doi.org/10.1039/C6SM02631A
629,P3HT,30000.0,,,94,,1,0,0.0,0,0.0,Dark,,,,7.733668341708543,333.0,,,,,,,,BB,1.0,,,,,,,,,,,,,,,,,3.9,,0.4,,,,,,,,,,,,,,,,,,,,,,,,,,,,,,,,,,,excluded volume,,"a molecular weight of B30 000: Mn or Mw,125 Watt halogen bulb, which provides 50 000 lux at 5 cm exposure distance",0.5 wt,https://doi.org/10.1039/C6SM02631A
630,P3HT,30000.0,,,94,,1,0,0.0,0,0.0,Dark,,,,1.5405405405405406,333.0,,,,,,,,BB,1.0,,,,,,,,,,,,,,,,,4.3,,0.4,,,,,,,,,,,,,,,,,,,,,,,,,,,,,,,,,,,excluded volume,,"a molecular weight of B30 000: Mn or Mw,125 Watt halogen bulb, which provides 50 000 lux at 5 cm exposure distance",0.1 wt,https://doi.org/10.1039/C6SM02631A
631,P3HT,30000.0,,,94,,1,0,0.0,0,0.0,light,,,,15.545454545454547,333.0,,,,,,,,BB,1.0,,,,,,,,,,,,,,,,,4.1,,0.4,,,,,,,,,,,,,,,,,,,,,,,,,,,,,,,,,,,excluded volume,,"a molecular weight of B30 000: Mn or Mw,125 Watt halogen bulb, which provides 50 000 lux at 5 cm exposure distance",1 wt,https://doi.org/10.1039/C6SM02631A
632,P3HT,30000.0,,,94,,1,0,0.0,0,0.0,light,,,,7.733668341708543,333.0,,,,,,,,BB,1.0,,,,,,,,,,,,,,,,,3.7,,0.4,,,,,,,,,,,,,,,,,,,,,,,,,,,,,,,,,,,excluded volume,,"a molecular weight of B30 000: Mn or Mw,125 Watt halogen bulb, which provides 50 000 lux at 5 cm exposure distance",0.5 wt,https://doi.org/10.1039/C6SM02631A
633,P3HT,30000.0,,,94,,1,0,0.0,0,0.0,light,,,,1.5405405405405406,333.0,,,,,,,,BB,1.0,,,,,,,,,,,,,,,,,4.2,,0.4,,,,,,,,,,,,,,,,,,,,,,,,,,,,,,,,,,,excluded volume,,"a molecular weight of B30 000: Mn or Mw,125 Watt halogen bulb, which provides 50 000 lux at 5 cm exposure distance",0.1 wt,https://doi.org/10.1039/C6SM02631A
634,P3HT,30000.0,,,94,,1,0,0.0,0,0.0,Dark,,,,9.616161616161616,333.0,,,,,,,,Styr,1.0,,,,,,,,,,,,,,,,,11.8,,0.3,,,,,,,,,,,,,,,,,,,,,,,,,,,,,,,,,,,flexible cylinder,,"a molecular weight of B30 000: Mn or Mw,125 Watt halogen bulb, which provides 50 000 lux at 5 cm exposure distance",1 wt,https://doi.org/10.1039/C6SM02631A
635,P3HT,30000.0,,,94,,1,0,0.0,0,0.0,Dark,,,,4.78391959798995,333.0,,,,,,,,Styr,1.0,,,,,,,,,,,,,,,,,14.0,,0.4,,,,,,,,,,,,,,,,,,,,,,,,,,,,,,,,,,,flexible cylinder,,"a molecular weight of B30 000: Mn or Mw,125 Watt halogen bulb, which provides 50 000 lux at 5 cm exposure distance",0.5 wt,https://doi.org/10.1039/C6SM02631A
636,P3HT,30000.0,,,94,,1,0,0.0,0,0.0,light,,,,9.616161616161616,333.0,,,,,,,,Styr,1.0,,,,,,,,,,,,,,,,,7.7,,0.3,,,,,,,,,,,,,,,,,,,,,,,,,,,,,,,,,,,flexible cylinder,,"a molecular weight of B30 000: Mn or Mw,125 Watt halogen bulb, which provides 50 000 lux at 5 cm exposure distance",1 wt,https://doi.org/10.1039/C6SM02631A
637,P3HT,30000.0,,,94,,1,0,0.0,0,0.0,light,,,,4.78391959798995,333.0,,,,,,,,Styr,1.0,,,,,,,,,,,,,,,,,6.7,,0.4,,,,,,,,,,,,,,,,,,,,,,,,,,,,,,,,,,,flexible cylinder,,"a molecular weight of B30 000: Mn or Mw,125 Watt halogen bulb, which provides 50 000 lux at 5 cm exposure distance",0.5 wt,https://doi.org/10.1039/C6SM02631A
638,P3HT,30000.0,,,94,,1,0,0.0,0,0.0,Dark,,,,13.545454545454547,333.0,,,,,,,,oDCB,1.0,,,,,,,,,,,,,,,,,3.8,,0.5,,,,,,,,,,,,,,,,,,,,,,,,,,,,,,,,,,,excluded volume,,"a molecular weight of B30 000: Mn or Mw,125 Watt halogen bulb, which provides 50 000 lux at 5 cm exposure distance",1 wt,https://doi.org/10.1039/C6SM02631A
639,P3HT,30000.0,,,94,,1,0,0.0,0,0.0,Dark,,,,6.738693467336684,333.0,,,,,,,,oDCB,1.0,,,,,,,,,,,,,,,,,5.7,,0.5,,,,,,,,,,,,,,,,,,,,,,,,,,,,,,,,,,,excluded volume,,"a molecular weight of B30 000: Mn or Mw,125 Watt halogen bulb, which provides 50 000 lux at 5 cm exposure distance",0.5 wt,https://doi.org/10.1039/C6SM02631A
640,P3HT,30000.0,,,94,,1,0,0.0,0,0.0,Dark,,,,1.3423423423423424,333.0,,,,,,,,oDCB,1.0,,,,,,,,,,,,,,,,,5.8,,0.5,,,,,,,,,,,,,,,,,,,,,,,,,,,,,,,,,,,excluded volume,,"a molecular weight of B30 000: Mn or Mw,125 Watt halogen bulb, which provides 50 000 lux at 5 cm exposure distance",0.1 wt,https://doi.org/10.1039/C6SM02631A
641,P3HT,30000.0,,,94,,1,0,0.0,0,0.0,light,,,,13.545454545454547,333.0,,,,,,,,oDCB,1.0,,,,,,,,,,,,,,,,,3.7,,0.5,,,,,,,,,,,,,,,,,,,,,,,,,,,,,,,,,,,excluded volume,,"a molecular weight of B30 000: Mn or Mw,125 Watt halogen bulb, which provides 50 000 lux at 5 cm exposure distance",1 wt,https://doi.org/10.1039/C6SM02631A
642,P3HT,30000.0,,,94,,1,0,0.0,0,0.0,light,,,,6.738693467336684,333.0,,,,,,,,oDCB,1.0,,,,,,,,,,,,,,,,,5.0,,0.5,,,,,,,,,,,,,,,,,,,,,,,,,,,,,,,,,,,excluded volume,,"a molecular weight of B30 000: Mn or Mw,125 Watt halogen bulb, which provides 50 000 lux at 5 cm exposure distance",0.5 wt,https://doi.org/10.1039/C6SM02631A
643,P3HT,30000.0,,,94,,1,0,0.0,0,0.0,light,,,,1.3423423423423424,333.0,,,,,,,,oDCB,1.0,,,,,,,,,,,,,,,,,4.3,,0.5,,,,,,,,,,,,,,,,,,,,,,,,,,,,,,,,,,,excluded volume,,"a molecular weight of B30 000: Mn or Mw,125 Watt halogen bulb, which provides 50 000 lux at 5 cm exposure distance",0.1 wt,https://doi.org/10.1039/C6SM02631A
644,MEH-PPV,,200000.0,,,,1,0,0.0,0,0.0,Dark,,,,9.94949494949495,333.0,,,,,,,,THF,1.0,,,,,,,,,,,,,,,,,,,,,,,,,,,,,,,2.2,0.05,,,,,,,,,,,,,,,,,,,,,,fractal flexible cylinder,,,1 wt,https://doi.org/10.1039/C6SM02631A
645,MEH-PPV,,200000.0,,,,1,0,0.0,0,0.0,Dark,,,,9.02020202020202,333.0,,,,,,,,CHxn,1.0,,,,,,,,,,,,,,,,,,,,,,,,,,,,,,,2.55,0.1,,,,,,,,,,,,,,,,,,,,,,fractal flexible cylinder,,,1 wt,https://doi.org/10.1039/C6SM02631A
646,MEH-PPV,,200000.0,,,,1,0,0.0,0,0.0,light,,,,9.94949494949495,333.0,,,,,,,,THF,1.0,,,,,,,,,,,,,,,,,,,,,,,,,,,,,,,2.2,0.05,,,,,,,,,,,,,,,,,,,,,,fractal flexible cylinder,,,1 wt,https://doi.org/10.1039/C6SM02631A
647,MEH-PPV,,200000.0,,,,1,0,0.0,0,0.0,light,,,,9.02020202020202,333.0,,,,,,,,CHxn,1.0,,,,,,,,,,,,,,,,,,,,,,,,,,,,,,,1.85,0.1,,,,,,,,,,,,,,,,,,,,,,fractal flexible cylinder,,,1 wt,https://doi.org/10.1039/C6SM02631A
648,P3HT,35000.0,23333.33333,1.5,95,,1,0,0.0,0,0.0,Dark,,,,13.54545455,333.0,,,,,,,,oDCB,1.0,,,,,,,,,,,,,,,,,5.89,,0.12,,,,,,,,,,,,,,,,,,,,,,,,,,,,,,,,,,,excluded volume,,dark for over 8 h,1wt,http://dx.doi.org/10.1016/j.eurpolymj.2017.02.026
649,P3HT,35000.0,23333.33333,1.5,95,,1,0,0.0,0,0.0,light,,,,13.54545455,333.0,,,,,,,,oDCB,1.0,,,,,,,,,,,,,,,,,5.53,,0.12,,,,,,,,,,,,,,,,,,,,,,,,,,,,,,,,,,,excluded volume,,illumination for 1 h at 9000 lux,1wt,http://dx.doi.org/10.1016/j.eurpolymj.2017.02.026
650,P3HT,35000.0,23333.33333,1.5,95,,1,0,0.0,0,0.0,Dark2,,,,13.54545455,333.0,,,,,,,,oDCB,1.0,,,,,,,,,,,,,,,,,5.87,,0.12,,,,,,,,,,,,,,,,,,,,,,,,,,,,,,,,,,,excluded volume,,"while exposed to illumination for 1 h at 9000 lux, and then measured again after resting in the dark for 4 h",1wt,http://dx.doi.org/10.1016/j.eurpolymj.2017.02.026
