Repository: ddomlab/Model-Generalizability-and-Uncertainty-for-Predicting-Conjugated-Polymer-Solution-Conformation

This repository contains the data, preprocessing workflows, and machine learning pipelines developed for the paper:<br>
"**Robust Learning from Literature Data: Model Generalizability and Uncertainty for Predicting Conjugated Polymer Solution Conformation**"

## Overview
The repository is set-up to make the results easy to reproduce. If you get stuck or like to learn more, please feel free to open an issue.

##  Repository Structure

```bash
code_/                       
├── cleaning/                
│   └── generate_clean_dataset.py             # Main script to clean and prepare dataset
├── notebooks/
│   ├── Image_2structure_Molscribe_Decimer_V2.ipynb       # Image-to-structure using OCSR

File: datasets/cleaned_datasets/cleaned_data_wo_block_cp.csv (part 5 of 9)
e (K),Stirring /heating time(min),Sonication time (min),Sonication/Stirring/heating Temperature (K),storage temperature (K),Storage time (hour),Solvent(s),Deuterated solvent,Solid additive,Solid additive quantity (mg/ml),Solvent solubility parameter (Hansen),Polymer solubility parameter ,Polymer solubility parameter 𝛿d [MPa1/2],Polymer solubility parameter  𝛿p [MPa1/2],Polymer solubility parameter 𝛿h [MPa1/2],Rh1 (nm),I1 (Normalized 1-0),Rh2 (nm),I2 (Normalized 1-0),Rh3 (nm),I3 (Normalized 1-0),Rh4 (nm),I4 (Normalized 1-0),Rh deviation (nm) ±,Rg1 (nm),Rg2 (nm),Rg 1deviation (nm) ±,"Rcs,g (crossectional radius) (nm)","Rcs,g (crossectional radius) (nm) ±","Rt,g (radius of gyration) (nm)",Ree (chain end-to-end distance) (nm),Ree deviation (nm) ±,A2 (mol dm3/g^2),df,α1 ,q1 range (A-1),α2 ,q2 range (A-1),Lp (nm),Lp deviation (nm) ±,Lc (nm),Lc deviation (nm) ±,ξs (characteristic length scale) (nm),ξs deviation (nm) ±,ξd (mesh size of the dynamic network) (nm),ξd deviation (nm) ±,R disk (nm),R cylinder (nm),R deviation (nm) ±,R core cylinder (nm),L cylinder (nm),L deviation (nm) ±,t (thinkness) (nm),t (thinkness) (nm) ±,A parallelepiped (thickness)(nm),A deviation (nm) ±,B parallelepiped (width)(nm),B deviation (nm) ±,C parallelepiped (length)(nm),C deviation (nm) ±,Light scattering model,SANS/SAXS model,Expected Conformation,Additional notes 1,Additional notes 2,Doi,matched index,Rh (IW avg log),intensity weighted average Rh (nm),derived Rh (nm),normalized intensity (0-1) corrected
313,P3HT,49999.0,,,98,,1,0,0.0,0,0.0,,275.0,308.96483,light,,,,,,,,,,,,,,,,oDCB,1.0,,,,,,,,,,,,,,,,,60.45487,,,,,,,,,,0.93646,0.003-0.5,,,,,,,,,,,,,,,,,,,,,,,,,,elliptical cylinder-free chain excluded volume,,"a molecular weight <50 000, per the manufacturer",,http://dx.doi.org/10.1016/j.polymer.2016.11.056,,,,,
314,P3HT,49999.0,,,98,,1,0,0.0,0,0.0,,275.0,310.9435,light,,,,,,,,,,,,,,,,oDCB,1.0,,,,,,,,,,,,,,,,,63.28544,,,,,,,,,,0.89635,0.003-0.5,,,,,,,,,,,,,,,,,,,,,,,,,,elliptical cylinder-free chain excluded volume,,"a molecular weight <50 000, per the manufacturer",,http://dx.doi.org/10.1016/j.polymer.2016.11.056,,,,,
315,P3HT,49999.0,,,98,,1,0,0.0,0,0.0,,275.0,312.99967,light,,,,,,,,,,,,,,,,oDCB,1.0,,,,,,,,,,,,,,,,,68.74911,,,,,,,,,,0.83954,0.003-0.5,,,,,,,,,,,,,,,,,,,,,,,,,,elliptical cylinder-free chain excluded volume,,"a molecular weight <50 000, per the manufacturer",,http://dx.doi.org/10.1016/j.polymer.2016.11.056,,,,,
316,P3HT,49999.0,,,98,,1,0,0.0,0,0.0,,275.0,292.99414,dark,,,,,,,,,,,,,,,,oDCB,1.0,,,,,,,,,,,,,,,,,33.65218,,,,,,,,,,1.87378,0.003-0.5,,,,,,,,,,,,,,,,,,,,,,,,,,elliptical cylinder-free chain excluded volume,,"a molecular weight <50 000, per the manufacturer",,http://dx.doi.org/10.1016/j.polymer.2016.11.056,,,,,
317,P3HT,49999.0,,,98,,1,0,0.0,0,0.0,,275.0,294.96825,dark,,,,,,,,,,,,,,,,oDCB,1.0,,,,,,,,,,,,,,,,,35.47341,,,,,,,,,,1.717,0.003-0.5,,,,,,,,,,,,,,,,,,,,,,,,,,elliptical cylinder-free chain excluded volume,,"a molecular weight <50 000, per the manufacturer",,http://dx.doi.org/10.1016/j.polymer.2016.11.056,,,,,
318,P3HT,49999.0,,,98,,1,0,0.0,0,0.0,,275.0,296.98795,dark,,,,,,,,,,,,,,,,oDCB,1.0,,,,,,,,,,,,,,,,,37.99679,,,,,,,,,,1.55476,0.003-0.5,,,,,,,,,,,,,,,,,,,,,,,,,,elliptical cylinder-free chain excluded volume,,"a molecular weight <50 000, per the manufacturer",,http://dx.doi.org/10.1016/j.polymer.2016.11.056,,,,,
319,P3HT,49999.0,,,98,,1,0,0.0,0,0.0,,275.0,299.00309,dark,,,,,,,,,,,,,,,,oDCB,1.0,,,,,,,,,,,,,,,,,42.54984,,,,,,,,,,1.34846,0.003-0.5,,,,,,,,,,,,,,,,,,,,,,,,,,elliptical cylinder-free chain excluded volume,,"a molecular weight <50 000, per the manufacturer",,http://dx.doi.org/10.1016/j.polymer.2016.11.056,,,,,
320,P3HT,49999.0,,,98,,1,0,0.0,0,0.0,,275.0,300.98176,dark,,,,,,,,,,,,,,,,oDCB,1.0,,,,,,,,,,,,,,,,,50.14192,,,,,,,,,,1.14428,0.003-0.5,,,,,,,,,,,,,,,,,,,,,,,,,,elliptical cylinder-free chain excluded volume,,"a molecular weight <50 000, per the manufacturer",,http://dx.doi.org/10.1016/j.polymer.2016.11.056,,,,,
321,P3HT,49999.0,,,98,,1,0,0.0,0,0.0,,275.0,305.01661,dark,,,,,,,,,,,,,,,,oDCB,1.0,,,,,,,,,,,,,,,,,52.46782,,,,,,,,,,1.07318,0.003-0.5,,,,,,,,,,,,,,,,,,,,,,,,,,elliptical cylinder-free chain excluded volume,,"a molecular weight <50 000, per the manufacturer",,http://dx.doi.org/10.1016/j.polymer.2016.11.056,,,,,
322,P3HT,49999.0,,,98,,1,0,0.0,0,0.0,,275.0,306.94969,dark,,,,,,,,,,,,,,,,oDCB,1.0,,,,,,,,,,,,,,,,,53.37843,,,,,,,,,,1.06225,0.003-0.5,,,,,,,,,,,,,,,,,,,,,,,,,,elliptical cylinder-free chain excluded volume,,"a molecular weight <50 000, per the manufacturer",,http://dx.doi.org/10.1016/j.polymer.2016.11.056,,,,,
323,P3HT,49999.0,,,98,,1,0,0.0,0,0.0,,275.0,308.96483,dark,,,,,,,,,,,,,,,,oDCB,1.0,,,,,,,,,,,,,,,,,51.34876,,,,,,,,,,1.0823,0.003-0.5,,,,,,,,,,,,,,,,,,,,,,,,,,elliptical cylinder-free chain excluded volume,,"a molecular weight <50 000, per the manufacturer",,http://dx.doi.org/10.1016/j.polymer.2016.11.056,,,,,
324,P3HT,49999.0,,,98,,1,0,0.0,0,0.0,,275.0,310.9435,dark,,,,,,,,,,,,,,,,oDCB,1.0,,,,,,,,,,,,,,,,,52.46782,,,,,,,,,,1.05495,0.003-0.5,,,,,,,,,,,,,,,,,,,,,,,,,,elliptical cylinder-free chain excluded volume,,"a molecular weight <50 000, per the manufacturer",,http://dx.doi.org/10.1016/j.polymer.2016.11.056,,,,,
325,P3HT,49999.0,,,98,,1,0,0.0,0,0.0,,275.0,312.99967,dark,,,,,,,,,,,,,,,,oDCB,1.0,,,,,,,,,,,,,,,,,62.06764,,,,,,,,,,0.91276,0.003-0.5,,,,,,,,,,,,,,,,,,,,,,,,,,elliptical cylinder-free chain excluded volume,,"a molecular weight <50 000, per the manufacturer",,http://dx.doi.org/10.1016/j.polymer.2016.11.056,,,,,
326,P3HT,28000.0,,,98,,1,0,0.0,0,0.0,,4.92,333.0,dark,,,,,,,,,,,,,,,,Styr,1.0,,,,,,,,,,,,,,,,,9.367,,0.623,,,,,,,,,,,,6.265,0.374,,,,,,,,,,,,,,,,,,,,,,Pedersen-Schurtenberger flexible cylinder,,"P3HT with a molecular weight <50 000, per the manufacturer","125 W halogen bulb, which provides 50 000 lx at 5 cm",https://doi.org/10.1021/acs.macromol.6b00527,,,,,
327,P3HT,28000.0,,,98,,1,0,0.0,0,0.0,,4.92,333.0,light,,,,,,,,,,,,,,,,Styr,1.0,,,,,,,,,,,,,,,,,6.377,,0.5,,,,,,,,,,,,3.2905,0.237,,,,,,,,,,,,,,,,,,,,,,Pedersen-Schurtenberger flexible cylinder,,"P3HT with a molecular weight <50 000, per the manufacturer","125 W halogen bulb, which provides 50 000 lx at 5 cm",https://doi.org/10.1021/acs.macromol.6b00527,,,,,
328,P3HT,28000.0,,,98,,1,0,0.0,0,0.0,,9.89,333.0,dark,,,,,,,,,,,,,,,,Styr,1.0,,,,,,,,,,,,,,,,,10.347,,0.363,,,,,,,,,,,,5.731,0.262,,,,,,,,,,,,,,,,,,,,,,Pedersen-Schurtenberger flexible cylinder,,"P3HT with a molecular weight <50 000, per the manufacturer","125 W halogen bulb, which provides 50 000 lx at 5 cm",https://doi.org/10.1021/acs.macromol.6b00527,,,,,
329,P3HT,28000.0,,,98,,1,0,0.0,0,0.0,,9.89,333.0,light,,,,,,,,,,,,,,,,Styr,1.0,,,,,,,,,,,,,,,,,7.028,,0.164,,,,,,,,,,,,2.426,0.073,,,,,,,,,,,,,,,,,,,,,,Pedersen-Schurtenberger flexible cylinder,,"P3HT with a molecular weight <50 000, per the manufacturer","125 W halogen bulb, which provides 50 000 lx at 5 cm",https://doi.org/10.1021/acs.macromol.6b00527,,,,,
330,NDI-C0,313400.0,157500.0,2.0,,,1,0,0.0,0,0.0,,5.0,298.0,,,,,,,,,,,,,,,,,CB,1.0,,,,,,,,,,,,,,,,,,,,,,,,,,,,,,,26.05,,47.6,,,,,,,1.4,,,,,,,,,,,,,,flexible cylinder,,,,https://dx.doi.org/10.1021/acs.macromol.0c00889,,,,,
331,NDI-C0,313400.0,157500.0,2.0,,,1,0,0.0,0,0.0,,5.0,358.0,,,,,,,,,,,,,,,,,CB,1.0,,,,,,,,,,,,,,,,,,,,,,,,,,,,,,,9.8,,31.0,,,,,,,1.2,,,,,,,,,,,,,,flexible cylinder,,,,https://dx.doi.org/10.1021/acs.macromol.0c00889,,,,,
332,NDI-C3,53900.0,33200.0,1.6,,,1,0,0.0,0,0.0,,5.0,298.0,,,,,,,,,,,,,,,,,CB,1.0,,,,,,,,,,,,,,,,,,,,,,,,,,,,,,,4.25,,27.1,,,,,,,1.3,,,,,,,,,,,,,,flexible cylinder,,,,https://dx.doi.org/10.1021/acs.macromol.0c00889,,,,,
333,NDI-C3,53900.0,33200.0,1.6,,,1,0,0.0,0,0.0,,5.0,358.0,,,,,,,,,,,,,,,,,CB,1.0,,,,,,,,,,,,,,,,,,,,,,,,,,,,,,,4.2,,27.6,,,,,,,1.3,,,,,,,,,,,,,,flexible cylinder,,,,https://dx.doi.org/10.1021/acs.macromol.0c00889,,,,,
334,NDI-C4,144300.0,61300.0,2.4,,,1,0,0.0,0,0.0,,5.0,298.0,,,,,,,,,,,,,,,,,CB,1.0,,,,,,,,,,,,,,,,,,,,,,,,,,,,,,,4.3,,44.7,,,,,,,1.3,,,,,,,,,,,,,,flexible cylinder,,"there are four of this type, which one should I choose?",,https://dx.doi.org/10.1021/acs.macromol.0c00889,,,,,
335,NDI-C4,144300.0,61300.0,2.4,,,1,0,0.0,0,0.0,,5.0,358.0,,,,,,,,,,,,,,,,,CB,1.0,,,,,,,,,,,,,,,,,,,,,,,,,,,,,,,4.4,,44.9,,,,,,,1.3,,,,,,,,,,,,,,flexible cylinder,,,,https://dx.doi.org/10.1021/acs.macromol.0c00889,,,,,
336,NDI-C5,46500.0,15300.0,3.0,,,1,0,0.0,0,0.0,,5.0,298.0,,,,,,,,,,,,,,,,,CB,1.0,,,,,,,,,,,,,,,,,,,,,,,,,,,,,,,4.3,,22.1,,,,,,,1.0,,,,,,,,,,,,,,flexible cylinder,,,,https://dx.doi.org/10.1021/acs.macromol.0c00889,,,,,
337,NDI-C5,46500.0,15300.0,3.0,,,1,0,0.0,0,0.0,,5.0,358.0,,,,,,,,,,,,,,,,,CB,1.0,,,,,,,,,,,,,,,,,,,,,,,,,,,,,,,2.9,,23.3,,,,,,,1.0,,,,,,,,,,,,,,flexible cylinder,,,,https://dx.doi.org/10.1021/acs.macromol.0c00889,,,,,
338,NDI-C6,48000.0,16700.0,2.9,,,1,0,0.0,0,0.0,,5.0,298.0,,,,,,,,,,,,,,,,,CB,1.0,,,,,,,,,,,,,,,,,,,,,,,,,,,,,,,1.8,,18.0,,,,,,,0.9,,,,,,,,,,,,,,flexible cylinder,,,,https://dx.doi.org/10.1021/acs.macromol.0c00889,,,,,
339,NDI-C6,48000.0,16700.0,2.9,,,1,0,0.0,0,0.0,,5.0,358.0,,,,,,,,,,,,,,,,,CB,1.0,,,,,,,,,,,,,,,,,,,,,,,,,,,,,,,2.25,,18.0,,,,,,,0.8,,,,,,,,,,,,,,flexible cylinder,,,,https://dx.doi.org/10.1021/acs.macromol.0c00889,,,,,
340,P3HT,95281.0,63100.0,1.51,,,1,0,0.0,0,0.0,,10.13,313.0,,,,,,,,,,,,overnight,,343,,,oDCB,1.0,,,,,,,,,,,,,,,,,15.0,,1.0,,,,37.0,2.0,,,,,,,,,,,,,,,,,,,,,,,,,,,,,,Debye,,,,https://doi.org/10.1038%2Fs41598-020-66354-6,,,,,
341,P3HT,95281.0,63100.0,1.51,,,1,0,0.0,0,0.0,,10.13,353.0,,,,,,,,,,,,overnight,,343,,,oDCB,1.0,,,,,,,,,,,,,,,,,17.0,,1.0,,,,41.0,3.0,,,,,,,,,,,,,,,,,,,,,,,,,,,,,,Debye,,,,https://doi.org/10.1038%2Fs41598-020-66354-6,,,,,
342,P3HT,138138.0,89700.0,1.54,,,1,0,0.0,0,0.0,,10.13,313.0,,,,,,,,,,,,overnight,,343,,,oDCB,1.0,,,,,,,,,,,,,,,,,19.0,,1.0,,,,48.0,2.0,,,,,,,,,,,,,,,,,,,,,,,,,,,,,,Debye,,,,https://doi.org/10.1038%2Fs41598-020-66354-6,,,,,
343,P3HT,138138.0,89700.0,1.54,,,1,0,0.0,0,0.0,,10.13,353.0,,,,,,,,,,,,overnight,,343,,,oDCB,1.0,,,,,,,,,,,,,,,,,21.0,,1.0,,,,50.0,3.0,,,,,,,,,,,,,,,,,,,,,,,,,,,,,,Debye,,,,https://doi.org/10.1038%2Fs41598-020-66354-6,,,,,
344,BAMH-PPV,60000.0,,,,,0,0,1.0,0,0.0,,1.0,298.0,,,,,,,,,,,,,,313,,,oXyl,0.0,,,,,,,,17.0,,,,,,,,,,,,,,,,,,,,,,,,,,,,,,,,,,,,,,,,,,,,,,,,,,https://doi.org/10.1063/1.1468215,,17.0,17.0,,
345,BAMH-PPV,60000.0,,,,,0,0,1.0,0,0.0,,1.0,298.0,,,,,,,,,,,,,,313,,,oXyl,0.0,CSA,.07mg/mL,,,,,,6.0,,,,,,,,,,,,,,,,,,,,,,,,,,,,,,,,,,,,,,,,,,,,,,,,,,https://doi.org/10.1063/1.1468215,,6.0,6.0,,
346,P4,101000.0,50500.0,2.0,,,0,0,1.0,1,0.0,90,0.1,,,,,,,,,,,,,,,,,,H2O,0.0,NaCl,.584 mg/mL,,,,,,42.85,,4.79,,,,,,,,,,,,,,,,,,,,,,,49.0,,,,,,,,,,,,,,,,,,,,CONTIN,,,.1 molar NaCl converted to mgml,,https://doi.org/10.1021/ma980423+,412.0,43.41447162809974,68.20391304347825,"[2.078, 2.725, 3.67, 5.08, 6.844, 9.219, 12.42, 14.221, 17.191, 21.351, 23.158, 32.054, 43.181, 59.768, 80.516, 108.466, 150.131, 202.247, 272.455, 377.112, 508.022, 703.168, 947.263, 1311.134]","[0.02941176 0.02941176 0.16176471 0.17647059 0.06862745 0.0245098
 0.0245098  0.13235294 0.27941176 0.57352941 0.67156863 0.93627451
 1.         0.91666667 0.74509804 0.55392157 0.38235294 0.24019608
 0.1372549  0.07352941 0.03431373 0.01960784 0.00490196 0.        ]"
347,P4,101000.0,50500.0,2.0,,,0,0,1.0,1,0.0,90,1.0,,,,,,,,,,,,,,,,,,MeOH,0.0,NaCl,.584 mg/mL,,,,,,11.14,,2.99,,,,,,,,,,,,,,,,,,,,,,,49.0,,,,,,,,,,,,,,,,,,,,CONTIN,,,.1 molar NaCl converted to mgml,,https://doi.org/10.1021/ma980423+,413.0,11.371251686192386,16.03274953789279,"[1.653, 2.395, 2.807, 3.121, 3.562, 5.298, 6.377, 7.88, 11.721, 14.485, 17.433, 25.929, 37.559, 57.362, 83.088, 123.582, 188.739]","[0.         0.         0.21656051 0.38216561 0.57324841 0.69426752
 0.5477707  0.38853503 0.61783439 0.8343949  1.         0.82165605
 0.51592357 0.22929936 0.07006369 0.         0.        ]"
348,P4,101000.0,50500.0,2.0,,,0,0,1.0,1,0.0,90,1.05,,,,,,,,,,,,,,,,,,MeOH,0.0,TMACl,1.096 mg/mL,,,,,,72.19,,5.65,,,,,,,25.0,,4.0,,,,,,,,,,,,,,49.0,,,,,,,,,,90.0,,,,,,,,,,CONTIN/solid sphere/cylinder,,,.1 molar TMACl,,https://doi.org/10.1021/ma980423+,414.0,16.463036162348917,46.73952757158007,"[1.024, 2.782, 3.202, 3.564, 4.251, 4.888, 5.49, 6.187, 6.929, 7.663, 8.703, 10.189, 11.709, 16.857, 24.77, 30.105, 36.437, 43.974, 54.042, 77.311, 111.333, 162.484, 221.156, 312.851, 468.393, 655.064, 933.519, 1334.18, 1939.261]","[0.04790419 0.04790419 0.22155689 0.41916168 0.5988024  0.76047904
 0.86227545 1.         0.86826347 0.79640719 0.62275449 0.38922156
 0.1497006  0.02994012 0.14371257 0.32934132 0.46706587 0.5748503
 0.68263473 0.69461078 0.58083832 0.41916168 0.2754491  0.16167665
 0.08383234 0.04191617 0.01197605 0.01197605 0.        ]"
349,P4,101000.0,50500.0,2.0,,,0,0,1.0,1,0.0,90,2.08,,,,,,,,,,,,,,,,,,MeOH,0.0,TMACl,1.096 mg/mL,,,,,,73.97,,4.1,,,,,,,,,,,,,,,,,,,,,,,49.0,,,,,,,,,,,,,,,,,,,,CONTIN,,,.1 molar TMACl,,https://doi.org/10.1021/ma980423+,415.0,12.737344088143763,37.32382159090909,"[0.674, 0.997, 1.38, 1.974, 2.813, 3.078, 3.255, 3.498, 3.827, 4.273, 5.038, 5.74, 6.768, 8.554, 12.667, 17.816, 24.218, 28.497, 34.649, 42.149, 48.778, 68.428, 102.121, 147.778, 213.381, 306.627, 439.85, 618.661, 931.603]","[0.0046729  0.01401869 0.         0.0046729  0.07476636 0.29906542
 0.52803738 0.76635514 1.         0.85046729 0.64953271 0.44859813
 0.23831776 0.01401869 0.00934579 0.00934579 0.00934579 0.15420561
 0.32242991 0.48130841 0.61682243 0.6635514  0.51401869 0.30841121
 0.14018692 0.06074766 0.01401869 0.01401869 0.01401869]"
350,D18-Cl,232400.0,83000.0,2.8,,,0,0,1.0,1,0.0,,0.1,298.0,,,,,,,,,,,,180,,323,,,CF,0.0,,,,,,,,11.44,,,,,,,,0.01,22.54,,0.02,,,,,,,,,,,,,,,,,,,,,,,,,,,,,,,,,,CONTIN ,,,Hildebrand parameter (δ) in Support infor,,https://doi.org/10.1021/acsapm.3c02608,416.0,4.836528270465229,6.17440213971051,"[0.111, 0.651, 1.364, 1.65, 2.068, 2.366, 3.208, 4.09, 4.988, 7.68, 9.567, 14.561, 20.637, 24.356, 45.912, 68.414]","[2.33690360e-02 2.53164557e-02 8.17916261e-02 2.17137293e-01
 3.93378773e-01 5.79357352e-01 7.98442064e-01 8.98734177e-01
 1.00000000e+00 8.54917235e-01 6.66991237e-01 3.77799416e-01
 2.07400195e-01 6.32911392e-02 9.73709834e-04 0.00000000e+00]"
351,D18-Cl,232400.0,83000.0,2.8,,,0,0,1.0,1,0.0,,0.1,298.0,,,,,,,,,,,,180,,343,,,CB,0.0,,,,,,,,17.69,,,,,,,,0.03,35.56,,0.04,,,,,,,,,,,,,,,,,,,,,,,,,,,,,,,,,,CONTIN ,,,Hildebrand parameter (δ) in Support infor,,https://doi.org/10.1021/acsapm.3c02608,417.0,7.576739849097642,15.508028502963803,"[0.118, 0.312, 0.786, 1.319, 1.541, 2.011, 2.34, 3.324, 4.468, 5.434, 8.852, 13.49, 21.333, 28.567, 45.678, 75.511, 118.095, 198.13, 286.724, 698.718]","[0.0237849  0.02068252 0.03412616 0.16959669 0.32471562 0.42709411
 0.59048604 0.80455016 0.94105481 1.         0.99896587 0.8417787
 0.70217166 0.5377456  0.37228542 0.23267839 0.11892451 0.0475698
 0.01137539 0.        ]"
352,PBDT-TTz,44600.0,22300.0,2.0,,,0,0,1.0,1,0.0,,0.1,298.0,,,,,,,,,,,,180,,323,,,CF,0.0,,,,,,,,8.46,,,,,,,,0.02,24.41,,0.03,,,,,,,,,,,,,,,,,,,,,,,,,,,,,,,,,,CONTIN ,,,Hildebrand parameter (δ) in Support infor,,https://doi.org/10.1021/acsapm.3c02608,418.0,9.734992756379716,19.51931592005514,"[0.361, 0.538, 0.801, 1.142, 1.778, 2.769, 3.612, 5.147, 8.377, 14.251, 18.588, 30.253, 43.114, 80.139, 136.338, 212.287, 450.657, 1363.375]","[0.03093812 0.02994012 0.07085828 0.13972056 0.35429142 0.58782435
 0.74251497 0.89720559 1.         0.96307385 0.84031936 0.64770459
 0.46407186 0.27045908 0.14770459 0.0499002  0.00399202 0.        ]"
353,PBDT-TTz,44600.0,22300.0,2.0,,,0,0,1.0,1,0.0,,0.1,298.0,,,,,,,,,,,,180,,343,,,CB,0.0,,,,,,,,12.06,,,,,,,,0.02,25.35,,0.03,,,,,,,,,,,,,,,,,,,,,,,,,,,,,,,,,,CONTIN ,,,Hildebrand parameter (δ) in Support infor,,https://doi.org/10.1021/acsapm.3c02608,419.0,15.984900954630048,25.588268213405073,"[0.733, 1.49, 2.319, 3.305, 4.311, 5.878, 8.014, 10.453, 12.478, 19.429, 26.49, 34.551, 47.106, 64.223, 91.525, 136.338, 242.446, 766.682, 1701.254]","[0.01964637 0.05108055 0.15225933 0.33005894 0.50884086 0.67878193
 0.83104126 0.93222004 1.         0.97249509 0.87819253 0.79174853
 0.63654224 0.47347741 0.33497053 0.15422397 0.01571709 0.00294695
 0.        ]"
354,PBDT-TTz,44600.0,22300.0,2.0,,,0,0,1.0,1,0.0,,0.5,298.0,,,,,,,,,,,,180,,343,,,CB,0.0,,,,,,,,228.55,1.0,10608.18,0.29,115905.1,0.79,5.55,0.19,,,,,,,,,,,1.99,,,,,,,,,,,,,,,,,,,,,,,,,,,CONTIN ,,,Hildebrand parameter (δ) in Support infor,,https://doi.org/10.1021/acsapm.3c02608,420.0,2175.2515947722286,47612.283800840334,"[0.165, 1.055, 1.705, 2.849, 4.579, 6.911, 11.775, 19.838, 54.107, 81.087, 95.478, 129.528, 211.601, 332.835, 560.373, 1054.733, 1656.704, 2685.653, 3888.924, 6696.104, 10733.841, 17820.239, 28888.077, 45790.938, 71472.881, 114892.671, 198243.309, 225068.259, 336589.913, 469614.803]","[0.02691066 0.01399354 0.04305705 0.12055974 0.21420883 0.17868676
 0.0452099  0.02583423 0.01829925 0.06458558 0.32292788 0.66200215
 1.         0.91496233 0.47255113 0.03013994 0.01506997 0.03336921
 0.04736276 0.20559742 0.33261572 0.05274489 0.04951561 0.30570506
 0.7416577  0.83530678 0.53928956 0.35952637 0.         0.01399354]"
355,PBDT-TTz,44600.0,22300.0,2.0,,,0,0,1.0,1,0.0,,0.5,303.0,,,,,,,,,,,,180,,343,,,CB,0.0,,,,,,,,1035.59,1.0,19.72,0.4,,,,,,,,,,,,,,,2.5,,,,,,,,,,,,,,,,,,,,,,,,,,,CONTIN ,,,Hildebrand parameter (δ) in Support infor,,https://doi.org/10.1021/acsapm.3c02608,421.0,250.64757912204223,1628.6763100314572,"[0.367, 0.759, 1.569, 3.246, 6.692, 10.224, 13.668, 15.254, 21.325, 26.946, 53.503, 110.729, 228.401, 371.559, 508.113, 874.847, 1823.813, 3825.71, 7994.772, 16627.944, 34486.378, 63285.826]","[0.05095541 0.05201699 0.04670913 0.03609342 0.10509554 0.25477707
 0.38641189 0.44798301 0.42887473 0.29087049 0.03184713 0.01167728
 0.06687898 0.40976645 0.76751592 1.         0.81316348 0.48407643
 0.24203822 0.10828025 0.03927813 0.        ]"
356,PBDT-TTz,44600.0,22300.0,2.0,,,0,0,1.0,1,0.0,,0.5,313.0,,,,,,,,,,,,180,,343,,,CB,0.0,,,,,,,,366.52,1.0,58832.9,0.23,,,,,,,,,,,,,,,2.79,,,,,,,,,,,,,,,,,,,,,,,,,,,CONTIN ,,,Hildebrand parameter (δ) in Support infor,,https://doi.org/10.1021/acsapm.3c02608,422.0,657.9548828819127,11393.517970666126,"[0.996, 2.058, 4.253, 8.815, 18.162, 37.572, 63.54, 160.367, 278.388, 382.693, 491.063, 741.631, 792.202, 808.174, 1137.209, 2374.705, 4906.407, 10139.506, 20972.355, 43464.17, 66077.517, 100827.969, 133455.268, 185744.402, 284801.612]","[0.08307045 0.07991588 0.07360673 0.09148265 0.06414301 0.06834911
 0.11356467 0.05573081 0.19768665 0.61514196 0.97160883 1.
 0.65720294 0.38275499 0.05257624 0.03154574 0.02628812 0.02208202
 0.02418507 0.04100946 0.12933754 0.23449001 0.10830705 0.03785489
 0.        ]"
357,MEH-PPV-100,250000.0,,,,,0,1,0.0,0,0.0,,9.0,,,,,,,,,,,,,,,,,,Xyl,0.0,,,,,,,,,,,,,,,,,36.0,,1.08,,,,,,,,2.0,.01-0.03,1.0,.03-.3,6.618,0.28,606.88,,,,,,,,,,,,,,,,,,,,,WLC,,1 wt concentration,,https://doi.org/10.1039/C0JM02304C,,,,,
358,MEH-PPV-30,269626.0,,,,,0,1,0.0,0,0.0,,9.0,,,,,,,,,,,,,,,,,,Xyl,0.0,,,,,,,,,,,,,,,,,20.4,,0.48,,,,,,,,1.3,.01-0.1,1.0,.1-.3,2.078,0.09,606.88,,,,,,,,,,,,,,,,,,,,,WLC,,1 wt concentration,,https://doi.org/10.1039/C0JM02304C,,,,,
359,P3HT,38900.0,10513.51351,3.7,,,0,0,1.0,1,0.0,,0.1,298.0,,,,,,,,,,,,,,,,,THF,0.0,,,,,,,,,,,,,,,,,,,,,,,,,,,,,,,2.4,0.3,,,,,,,,,,,,,,,,,,,,,cumulant,,,"the Mw are measured by GPC however it is also dtermined by light scattering and reported;.Kratky-Porod model for Lp
~.1
~.1
~.1
~.1
~.1
~.1",,https://doi.org/10.1021/ma00023a035,,,,,
360,P3HT,75600.0,39789.47368,1.9,,,0,0,1.0,1,0.0,,0.1,298.0,,,,,,,,,,,,,,,,,THF,0.0,,,,,,,,,,,,,,,,,16.8,,,,,,,,,,,,,,2.4,0.3,,,,,,,,,,,,,,,,,,,,,cumulant,,,the Mw are measured by GPC however it is also dtermined by light scattering and reported;.Kratky-Porod model for Lp,,https://doi.org/10.1021/ma00023a035,,,,,
361,P3HT,86300.0,24657.14286,3.5,,,0,0,1.0,1,0.0,,0.1,298.0,,,,,,,,,,,,,,,,,THF,0.0,,,,,,,,,,,,,,,,,21.3,,,,,,,,,,,,,,2.4,0.3,,,,,,,,,,,,,,,,,,,,,cumulant,,,the Mw are measured by GPC however it is also dtermined by light scattering and reported;.Kratky-Porod model for Lp,,https://doi.org/10.1021/ma00023a035,,,,,
362,P3HT,113000.0,26904.7619,4.2,,,0,0,1.0,1,0.0,,0.1,298.0,,,,,,,,,,,,,,,,,THF,0.0,,,,,,,,,,,,,,,,,26.3,,,,,,,,,,,,,,2.4,0.3,,,,,,,,,,,,,,,,,,,,,cumulant,,,the Mw are measured by GPC however it is also dtermined by light scattering and reported;.Kratky-Porod model for Lp,,https://doi.org/10.1021/ma00023a035,,,,,
363,P3HT,225000.0,107142.8571,2.1,,,0,0,1.0,1,0.0,,0.1,298.0,,,,,,,,,,,,,,,,,THF,0.0,,,,,,,,21.3,,,,,,,,,32.0,,0.96,,,,,,1.04e-06,,,,,,2.4,0.3,,,,,,,,,,,,,,,,,,,,,cumulant,,,the Mw are measured by GPC however it is also dtermined by light scattering and reported;.Kratky-Porod model for Lp,,https://doi.org/10.1021/ma00023a035,,21.3,21.3,,
364,P3HT,225000.0,107142.8571,2.1,,,0,0,1.0,1,0.0,,0.1,298.0,,,,,,,,,,,,,,,,,CF,0.0,,,,,,,,19.6,,,,,,,,,30.0,,1.5,,,,,,1.38e-06,,,,,,,,,,,,,,,,,,,,,,,,,,,,cumulant,,,the Mw are measured by GPC however it is also dtermined by light scattering and reported;.Kratky-Porod model for Lp,,https://doi.org/10.1021/ma00023a035,,19.6,19.6,,
365,DPP-T,146400.0,60000.0,2.44,,,1,0,0.0,0,0.0,,5.0,403.0,,,,,,,,,,,,,,,,,DCB,1.0,,,,,,,,,,,,,,,,,,,,,,,,,,,,,,,18.1,1.3,61.2,2.1,,,,,,1.3,0.01,,,,,,,,,,,,flexible cylinder,,,,,https://doi.org/10.1002/adma.202302178,,,,,
366,DPP-2T,174240.0,44000.0,3.96,,,1,0,0.0,0,0.0,,5.0,403.0,,,,,,,,,,,,,,,,,DCB,1.0,,,,,,,,,,,,,,,,,,,,,,,,,,,,,,,13.8,1.2,47.1,2.5,,,,,,1.21,0.01,,,,,,,,,,,,flexible cylinder,,,,,https://doi.org/10.1002/adma.202302178,,,,,
367,DPP-3T,127012.0,56200.0,2.26,,,1,0,0.0,0,0.0,,5.0,403.0,,,,,,,,,,,,,,,,,DCB,1.0,,,,,,,,,,,,,,,,,,,,,,,,,,,,,,,10.0,0.3,52.5,1.0,,,,,,1.17,0.01,,,,,,,,,,,,flexible cylinder,,,,,https://doi.org/10.1002/adma.202302178,,,,,
368,NDI-T-2HD,268061.0,148100.0,1.81,,,1,0,0.0,0,0.0,,5.0,403.0,,,,,,,,,,,,,,,,,DCB,1.0,,,,,,,,,,,,,,,,,,,,,,,,,,,,,,,21.7,0.5,39.6,3.2,,,,,,0.99,0.03,,,,,,,,,,,,flexible cylinder,,,,,https://doi.org/10.1002/adma.202302178,,,,,
369,NDI-2T- 2HD,147212.0,59600.0,2.47,,,1,0,0.0,0,0.0,,5.0,403.0,,,,,,,,,,,,,,,,,DCB,1.0,,,,,,,,,,,,,,,,,,,,,,,,,,,,,,,17.6,1.0,31.9,2.5,,,,,,0.99,0.02,,,,,,,,,,,,flexible cylinder,,,,,https://doi.org/10.1002/adma.202302178,,,,,
370,NDI-T-2OD,173494.0,77800.0,2.23,,,1,0,0.0,0,0.0,,5.0,403.0,,,,,,,,,,,,,,,,,DCB,1.0,,,,,,,,,,,,,,,,,,,,,,,,,,,,,,,22.7,1.1,34.9,1.9,,,,,,1.2,0.02,,,,,,,,,,,,flexible cylinder,,,,,https://doi.org/10.1002/adma.202302178,,,,,
371,NDI-2T-2OD,125120.0,54400.0,2.3,,,1,0,0.0,0,0.0,,5.0,403.0,,,,,,,,,,,,,,,,,DCB,1.0,,,,,,,,,,,,,,,,,,,,,,,,,,,,,,,19.1,1.0,34.6,4.3,,,,,,1.21,0.02,,,,,,,,,,,,flexible cylinder,,,,,https://doi.org/10.1002/adma.202302178,,,,,
372,P3HT,54800.0,35354.83871,1.55,,,0,0,0.0,1,1.0,,2.75,313.0,,,,,,,,,,,,overnight,,313,,,CB,0.0,,,,,,,,,,,,,,,,,12.2,,2.1,,,,,,2.3e-06,,,,,,3.7,,,,,,,,,,,,,,,,,,,,,,Kratky−Porod,,,calculated lp using eq1 in the paper,,https://doi.org/10.1021/acsapm.1c00647,,,,,
373,P3HT,70800.0,45384.61538,1.56,,,0,0,0.0,1,1.0,,2.75,313.0,,,,,,,,,,,,overnight,,313,,,CB,0.0,,,,,,,,,,,,,,,,,15.7,,2.1,,,,,,,,,,,,,,,,,,,,,,,,,,,,,,,,,,Kratky−Porod,,,calculated lp using eq1 in the paper\,,https://doi.org/10.1021/acsapm.1c00647,,,,,
374,PFO,62600.0,24743.083,2.53,,,0,0,0.0,1,1.0,,2.75,313.0,,,,,,,,,,,,overnight,,313,,,CB,0.0,,,,,,,,,,,,,,,,,13.3,,2.2,,,,,,,,,,,,,,,,,,,,,,,,,,,,,,,,,,Kratky−Porod,,,calculated lp using eq1 in the paper\,,https://doi.org/10.1021/acsapm.1c00647,,,,,
375,PFO,105570.0,62100.0,1.7,,,0,0,1.0,0,0.0,90,1.0,298.0,,,,,,,,,,0.12,298.0,180,,353,,,DCE,0.0,,,,,,,,8.317638,0.901639344,,,,,,,,,,,,,,,,,,,,,,,,,,,,,,,,,,,,,,,,,,,,,,,,,https://doi.org/10.1007/s10118-016-1851-z,,8.317638,8.317638,,
376,PFO,105570.0,62100.0,1.7,,,0,0,1.0,0,0.0,90,1.0,298.0,,,,,,,,,,0.1666666667,298.0,180,,353,,,DCE,0.0,,,,,,,,10.965,0.926,,,,,,,,,,,,,,,,,,,,,,,,,,,,,,,,,,,,,,,,,,,,,,,,,https://doi.org/10.1007/s10118-016-1851-z,,10.965,10.965,,
377,PFO,105570.0,62100.0,1.7,,,0,0,1.0,0,0.0,90,1.0,298.0,,,,,,,,,,0.25,298.0,180,,353,,,DCE,0.0,,,,,,,,8.912509,0.86885246,148.7647,0.68032787,,,,,,,,,,,,,,,,,,,,,,,,,,,,,,,,,,,,,,,,,,,,,,,https://doi.org/10.1007/s10118-016-1851-z,,8.912509,8.912509,,
378,PFO,105570.0,62100.0,1.7,,,0,0,1.0,0,0.0,90,1.0,298.0,,,,,,,,,,0.3333333333,298.0,180,,353,,,DCE,0.0,,,,,,,,10.77705,0.5081967,358.9219,0.95081967,,,,,,,,,,,,,,,,,,,,,,,,,,,,,,,,,,,,,,,,,,,,,,,https://doi.org/10.1007/s10118-016-1851-z,448.0,122.5702678722803,277.9853669970112,"[2.519, 4.268, 5.047, 6.486, 9.633, 12.083, 15.979, 27.154, 59.739, 90.558, 104.499, 133.572, 154.135, 192.772, 305.642, 476.43, 609.95, 748.592, 982.098, 1226.976, 1916.148, 2904.694]","[0.03811659 0.07511211 0.24215247 0.49887892 0.47197309 0.29035874
 0.04484305 0.05605381 0.02690583 0.02578475 0.20515695 0.51345291
 0.69394619 0.98878924 1.         0.72757848 0.57174888 0.37780269
 0.20964126 0.06726457 0.00112108 0.        ]"
379,PFO,105570.0,62100.0,1.7,,,0,0,1.0,0,0.0,90,1.0,298.0,,,,,,,,,,0.4166666667,298.0,180,,353,,,DCE,0.0,,,,,,,,291.7427,0.86885246,,,,,,,,,,,,,,,,,,,,,,,,,,,,,,,,,,,,,,,,,,,,,,,,,https://doi.org/10.1007/s10118-016-1851-z,449.0,153.47843474242254,238.44360686095933,"[0.758, 1.047, 1.516, 2.297, 3.732, 5.527, 8.773, 13.297, 21.6, 34.286, 50.779, 92.588, 119.378, 143.612, 176.804, 222.754, 287.206, 353.586, 435.307, 740.568, 1096.816, 1954.204]","[0.03171247 0.05708245 0.05496829 0.10676533 0.02536998 0.01057082
 0.02219873 0.02008457 0.04545455 0.02959831 0.01585624 0.
 0.02536998 0.20930233 0.44608879 0.71035941 1.         0.56236786
 0.07293869 0.00528541 0.02959831 0.00105708]"
380,PFO,105570.0,62100.0,1.7,,,0,0,1.0,0,0.0,90,1.0,298.0,,,,,,,,,,0.75,298.0,180,,353,,,DCE,0.0,,,,,,,,449.2623,0.868852,,,,,,,,,,,,,,,,,,,,,,,,,,,,,,,,,,,,,,,,,,,,,,,,,https://doi.org/10.1007/s10118-016-1851-z,450.0,488.4830079507362,504.10596889199564,"[96.102, 183.465, 278.021, 337.973, 391.163, 492.344, 586.046, 710.755, 1038.429, 1571.331, 2493.742]","[0.01256545 0.00942408 0.00837696 0.31204188 0.59057592 1.
 0.69424084 0.34973822 0.01675393 0.00209424 0.        ]"
381,P(NDI2OD-T2),47900.0,38015.87302,1.26,,,1,0,0.0,0,0.0,,5.0,298.0,,,,,,,,,,,,,,,,,BrN,1.0,,,,,18.0,2.2,3.5,,,,,,,,,,,,,,,,,,,,,,,,8.0,0.7785,26.6,2.187,,,,,,1.3,0.498,,,,,,2.895,0.167,1.7094,0.086,289.0,4.61,,"Flexible cylinder,parallelepiped model",,with uncertainty less than 95% for both,,https://dx.doi.org/10.1021/acs.macromol.0c02436,,,,,
382,P(NDI2OD-T2),47900.0,38015.87302,1.26,,,1,0,0.0,0,0.0,,5.0,298.0,,,,,,,,,,,,,,,,,Tol,1.0,,,,,18.0,2.2,3.5,,,,,,,,,,,,,,,,,,,,,,,,13.05,328.05,23.9,30.369,,,,,,1.4254,0.113,,,,,,2.869,0.163,2.256,0.185,25.7,1.1049,,"Flexible cylinder,parallelepiped model",,with uncertainties less than 10% for parallelpeptide,,https://dx.doi.org/10.1021/acs.macromol.0c02436,,,,,
383,PCDTPT-ODD,32100.0,20709.67742,1.55,,,1,0,0.0,0,0.0,,5.0,343.0,,,,,,,,,,,,60,,298,,,CF,1.0,,,,,17.9,2.8,4.8,,,,,,,,,,,,,,,,,,,,,,,,2.8,1.0,25.3,3.9,,,,,,1.0,0.2,,,,,,,,,,,,,flexible cylinder,,,,https://doi.org/10.1002/marc.202200084,,,,,
384,pBTTTC16,61309.0,12164.48413,5.04,,,0,1,1.0,1,0.0,,10.0,288.0,,,,,,,,,,,288.0,,720,353,,,CB,0.0,,,,,,,,,,,,,,,,458.0,23.0,296.0,,,,,,,,,1.0,,,,,,,,,,,,,,,,,,,,,,,,,,Krall and Weitz,no name,,"incubation time: 0 h
pick from which dimention?
",,https://doi.org/10.1039/C7SM02493B,,,,,
385,pBTTTC16,61309.0,12164.48413,5.04,,,0,1,1.0,1,0.0,,10.0,288.0,,,,,,,,,,,288.0,,720,353,,,CB,0.0,,,,,,,,,,,,,,,,209.0,26.0,432.0,,,,,,,,1.95,4.0,,,,,,,,,,,,,,,,,,,,,,,,,,Krall and Weitz,no name,,"incubation time: 24 h
pick from which dimention dimention?",,https://doi.org/10.1039/C7SM02493B,,,,,
386,P3HT,48105.0,21191.62996,2.27,95,,0,1,1.0,1,0.0,30,3.0,298.0,,,,,,,,,,,,,120,343,,,CB,0.0,,,,,,,,1429.0,,,,,,,,,856.0,,,,,,,,,2.66,,0.004−.30 ,,,,,,,,,,,,,,,,,,,,,,,,,Williams−Watt,core shell,,,,https://doi.org/10.1021/acs.macromol.8b02619,,1429.0,1429.0,,
387,P3HT,48105.0,21191.62996,2.27,95,,0,1,1.0,1,0.0,30,5.0,298.0,,,,,,,,,,,,,120,343,,,CB,0.0,,,,,,,,1128.0,,,,,,,,,897.0,,,,,,,,,2.65,,0.004−.30 ,,,,,,,,,,,,,,,,,,,,,,,,,Williams−Watt,core shell,,,,https://doi.org/10.1021/acs.macromol.8b02619,,1128.0,1128.0,,
388,P3HT,48105.0,21191.62996,2.27,95,,0,1,1.0,1,0.0,30,8.0,298.0,,,,,,,,,,,,,120,343,,,CB,0.0,,,,,,,,2859.0,,,,,,,,,803.0,,,,,,,,,2.61,,0.004−.30,,,,,,,,,,,,,,,,,,,,,,,,,Williams−Watt,core shell,,,,https://doi.org/10.1021/acs.macromol.8b02619,,2859.0,2859.0,,
389,P3HT,48105.0,21191.62996,2.27,95,,0,1,1.0,1,0.0,30,10.0,298.0,,,,,,,,,,,,,120,343,,,CB,0.0,,,,,,,,4187.0,,,,,,,,,778.0,,,,,,,,,2.81,,0.004−.30,,,,,,,,,,,,,,,,,,,,,,,,,Williams−Watt,core shell,,,,https://doi.org/10.1021/acs.macromol.8b02619,,4187.0,4187.0,,
390,P3HT,17667.0,15100.0,1.17,>97,,1,0,0.0,0,0.0,,,298.0,,,,,,,,,,,,,,,,,DCB,1.0,,,,,,,,,,,,,,,,,,,,,,,,,,,,,,,2.9,0.1,,,,,,,,,,,,,,,,,,,,,,WCL,,,,https://doi.org/10.1021/ma302463d,,,,,
391,P3HT,7992.0,7400.0,1.08,>97,,1,0,0.0,0,0.0,,,298.0,,,,,,,,,,,,,,,,,DCB,1.0,,,,,,,,,,,,,,,,,,,,,,,,,,,,,,,2.9,0.1,,,,,,,,,,,,,,,,,,,,,,WCL,,,,https://doi.org/10.1021/ma302463d,,,,,
392,P3EHT,11300.0,10000.0,1.13,>97,,1,0,0.0,0,0.0,,,298.0,,,,,,,,,,,,,,,,,DCB,1.0,,,,,,,,,,,,,,,,,,,,,,,,,,,,,,,3.0,0.1,,,,,,,,,,,,,,,,,,,,,,WCL,,,,https://doi.org/10.1021/ma302463d,,,,,
393,P3EHT,12648.0,10200.0,1.24,>97,,1,0,0.0,0,0.0,,,298.0,,,,,,,,,,,,,,,,,DCB,1.0,,,,,,,,,,,,,,,,,,,,,,,,,,,,,,,3.0,0.1,,,,,,,,,,,,,,,,,,,,,,WCL,,,,https://doi.org/10.1021/ma302463d,,,,,
394,P3EHT,26496.0,18400.0,1.44,>97,,1,0,0.0,0,0.0,,,298.0,,,,,,,,,,,,,,,,,DCB,1.0,,,,,,,,,,,,,,,,,,,,,,,,,,,,,,,3.0,0.1,,,,,,,,,,,,,,,,,,,,,,WCL,,,,https://doi.org/10.1021/ma302463d,,,,,
395,P3EHT,5136.0,4800.0,1.07,>97,,1,0,0.0,0,0.0,,,298.0,,,,,,,,,,,,,,,,,DCB,1.0,,,,,,,,,,,,,,,,,,,,,,,,,,,,,,,3.0,0.1,,,,,,,,,,,,,,,,,,,,,,WCL,,,,https://doi.org/10.1021/ma302463d,,,,,
396,P3EHT,26733.0,20100.0,1.33,>97,,1,0,0.0,0,0.0,,,298.0,,,,,,,,,,,,,,,,,DCB,1.0,,,,,,,,,,,,,,,,,,,,,,,,,,,,,,,3.0,0.1,,,,,,,,,,,,,,,,,,,,,,WCL,,,,https://doi.org/10.1021/ma302463d,,,,,
397,P3EHT,16335.0,12100.0,1.35,>97,,1,0,0.0,0,0.0,,,298.0,,,,,,,,,,,,,,,,,DCB,1.0,,,,,,,,,,,,,,,,,,,,,,,,,,,,,,,3.0,0.1,,,,,,,,,,,,,,,,,,,,,,WCL,,,,https://doi.org/10.1021/ma302463d,,,,,
398,P3EHT,11299.999999999998,10000.0,1.13,>97,,1,0,0.0,0,0.0,,,298.0,,,,,,,,,,,,,,,,,Tol,1.0,,,,,,,,,,,,,,,,,,,,,,,,,,,,,,,3.3,0.2,,,,,,,,,,,,,,,,,,,,,,WCL,,,,https://doi.org/10.1021/ma302463d,,,,,
399,P3EHT,12648.0,10200.0,1.24,>97,,1,0,0.0,0,0.0,,,298.0,,,,,,,,,,,,,,,,,Tol,1.0,,,,,,,,,,,,,,,,,,,,,,,,,,,,,,,3.3,0.2,,,,,,,,,,,,,,,,,,,,,,WCL,,,,https://doi.org/10.1021/ma302463d,,,,,
400,P3EHT,26496.0,18400.0,1.44,>97,,1,0,0.0,0,0.0,,,298.0,,,,,,,,,,,,,,,,,Tol,1.0,,,,,,,,,,,,,,,,,,,,,,,,,,,,,,,3.3,0.2,,,,,,,,,,,,,,,,,,,,,,WCL,,,,https://doi.org/10.1021/ma302463d,,,,,
401,P3EHT,5136.0,4800.0,1.07,>97,,1,0,0.0,0,0.0,,,298.0,,,,,,,,,,,,,,,,,Tol,1.0,,,,,,,,,,,,,,,,,,,,,,,,,,,,,,,3.3,0.2,,,,,,,,,,,,,,,,,,,,,,WCL,,,,https://doi.org/10.1021/ma302463d,,,,,
402,P3EHT,26733.0,20100.0,1.33,>97,,1,0,0.0,0,0.0,,,298.0,,,,,,,,,,,,,,,,,Tol,1.0,,,,,,,,,,,,,,,,,,,,,,,,,,,,,,,3.3,0.2,,,,,,,,,,,,,,,,,,,,,,WCL,,,,https://doi.org/10.1021/ma302463d,,,,,
403,P3EHT,16335.000000000002,12100.0,1.35,>97,,1,0,0.0,0,0.0,,,298.0,,,,,,,,,,,,,,,,,Tol,1.0,,,,,,,,,,,,,,,,,,,,,,,,,,,,,,,3.3,0.2,,,,,,,,,,,,,,,,,,,,,,WCL,,,,https://doi.org/10.1021/ma302463d,,,,,
404,P3DDT,30228.0,22900.0,1.32,96,,1,0,0.0,0,0.0,,,298.0,,,,,,,,,,,,,,,,,DCB,1.0,,,,,,,,,,,,,,,,,,,,,,,,,,,,,,,1.6,0.1,,,,,,,,,,,,,,,,,,,,,,WCL,,which one 22.9 or 32,,https://doi.org/10.1021/ma302463d,,,,,
405,P3DDT,30228.0,22900.0,1.32,96,,1,0,0.0,0,0.0,,,298.0,,,,,,,,,,,,,,,,,Tol,1.0,,,,,,,,,,,,,,,,,,,,,,,,,,,,,,,1.5,0.1,,,,,,,,,,,,,,,,,,,,,,WCL,,which one 22.9 or 32,,https://doi.org/10.1021/ma302463d,,,,,
406,P3DDT,42880.0,32000.0,1.34,96,,1,0,0.0,0,0.0,,,298.0,,,,,,,,,,,,,,,,,DCB,1.0,,,,,,,,,,,,,,,,,,,,,,,,,,,,,,,1.6,0.1,,,,,,,,,,,,,,,,,,,,,,WCL,,which one 22.9 or 32,,https://doi.org/10.1021/ma302463d,,,,,
407,P3DDT,42880.0,32000.0,1.34,96,,1,0,0.0,0,0.0,,,298.0,,,,,,,,,,,,,,,,,Tol,1.0,,,,,,,,,,,,,,,,,,,,,,,,,,,,,,,1.5,0.1,,,,,,,,,,,,,,,,,,,,,,WCL,,which one 22.9 or 32,,https://doi.org/10.1021/ma302463d,,,,,
408,P3DDT,52438.0,33400.0,1.57,96,,1,0,0.0,0,0.0,,,298.0,,,,,,,,,,,,,,,,,Tol,1.0,,,,,,,,,,,,,,,,,,,,,,,,,,,,,,,1.5,0.1,,,,,,,,,,,,,,,,,,,,,,WCL,,,,https://doi.org/10.1021/ma302463d,,,,,
409,rra-P3HT,78144.0,40700.0,1.92,58,,1,0,0.0,0,0.0,,,298.0,,,,,,,,,,,,,,,,,DCB,1.0,,,,,,,,,,,,,,,,,,,,,,,,,,,,,,,0.9,0.1,,,,,,,,,,,,,,,,,,,,,,WCL,,,,https://doi.org/10.1021/ma302463d,,,,,
410,rra-P3HT,78144.0,40700.0,1.92,58,,1,0,0.0,0,0.0,,,298.0,,,,,,,,,,,,,,,,,Tol,1.0,,,,,,,,,,,,,,,,,,,,,,,,,,,,,,,1.1,0.4,,,,,,,,,,,,,,,,,,,,,,WCL,,,,https://doi.org/10.1021/ma302463d,,,,,
411,rra-P3HT,154638.0,63900.0,2.42,79,,1,0,0.0,0,0.0,,,298.0,,,,,,,,,,,,,,,,,DCB,1.0,,,,,,,,,,,,,,,,,,,,,,,,,,,,,,,1.4,0.1,,,,,,,,,,,,,,,,,,,,,,WCL,,,,https://doi.org/10.1021/ma302463d,,,,,
412,P3EHT,72200.0,38000.0,1.9,80,,1,0,0.0,0,0.0,,,298.0,,,,,,,,,,,,,,,,,DCB,1.0,,,,,,,,,,,,,,,,,,,,,,,,,,,,,,,0.8,0.1,,,,,,,,,,,,,,,,,,,,,,WCL,,,,https://doi.org/10.1021/ma302463d,,,,,
413,P3HT,17667.0,15100.0,1.17,97,,1,0,0.0,0,0.0,,,313.0,,,,,,,,,,,,,,,,,DCB,1.0,,,,,,,,,,,,,,,,,,,,,,,,,,,,,,,2.86,0.379,,,,,,,,,,,,,,,,,,,,,,WCL,,,,https://doi.org/10.1021/ma302463d,,,,,
414,P3HT,17667.0,15100.0,1.17,97,,1,0,0.0,0,0.0,,,353.0,,,,,,,,,,,,,,,,,DCB,1.0,,,,,,,,,,,,,,,,,,,,,,,,,,,,,,,2.123,0.24,,,,,,,,,,,,,,,,,,,,,,WCL,,,,https://doi.org/10.1021/ma302463d,,,,,
415,P3HT,17667.0,15100.0,1.17,97,,1,0,0.0,0,0.0,,,373.0,,,,,,,,,,,,,,,,,DCB,1.0,,,,,,,,,,,,,,,,,,,,,,,,,,,,,,,2.0,0.231,,,,,,,,,,,,,,,,,,,,,,WCL,,,,https://doi.org/10.1021/ma302463d,,,,,
416,P3HT,17667.0,15100.0,1.17,97,,1,0,0.0,0,0.0,,,393.0,,,,,,,,,,,,,,,,,DCB,1.0,,,,,,,,,,,,,,,,,,,,,,,,,,,,,,,1.862,0.122,,,,,,,,,,,,,,,,,,,,,,WCL,,,,https://doi.org/10.1021/ma302463d,,,,,
417,P3HT,17667.0,15100.0,1.17,97,,1,0,0.0,0,0.0,,,413.0,,,,,,,,,,,,,,,,,DCB,1.0,,,,,,,,,,,,,,,,,,,,,,,,,,,,,,,1.557,0.181,,,,,,,,,,,,,,,,,,,,,,WCL,,,,https://doi.org/10.1021/ma302463d,,,,,
418,P3HT,17667.0,15100.0,1.17,97,,1,0,0.0,0,0.0,,,433.0,,,,,,,,,,,,,,,,,DCB,1.0,,,,,,,,,,,,,,,,,,,,,,,,,,,,,,,1.713,0.191,,,,,,,,,,,,,,,,,,,,,,WCL,,,,https://doi.org/10.1021/ma302463d,,,,,
419,P1,17645.0,13875.0,1.3,,,1,0,0.0,0,0.0,,5.0,348.0,,,,,,,,,,,,,,,,,CB,1.0,,,,,,,,,,,,,,,,,,,,,,,,,,,,,,,13.5,0.9,41.2,2.0,,,,,,1.5,0.1,,,,,,,,,,,,,flexible cylinder,,,,https://doi.org/10.1021/acs.chemmater.1c02426,,,,,
420,P2,12945.0,12821.0,1.1,,,1,0,0.0,0,0.0,,5.0,348.0,,,,,,,,,,,,,,,,,CB,1.0,,,,,,,,,,,,,,,,,,,,,,,,,,,,,,,6.6,0.5,172.2,6.0,,,,,,1.4,0.1,,,,,,,,,,,,,flexible cylinder,,,,https://doi.org/10.1021/acs.chemmater.1c02426,,,,,
421,PFO,75000.0,30000.0,2.5,,,0,0,1.0,0,0.0,,10.0,298.0,,,,,,,,,,,,,,348,,,90:10 vol% Tol-EtOH,0.0,,,,,,,,539.736,0.995,44017.818,0.728,,,,,,,,,,,,,,,,,,,,,,,,,,,,,,,,,,,,,,,,,,Siegert relation,,,,,https://doi.org/10.1021/acs.jpcc.6b08941,492.0,1879.9432642599313,13798.942213995946,"[6.999, 13.581, 18.581, 24.57, 34.846, 80.499, 179.538, 219.19, 240.811, 273.661, 300.003, 341.112, 376.596, 460.644, 578.799, 675.124, 789.405, 920.279, 1027.382, 3736.423, 26352.572, 28928.46, 29720.59, 30327.86, 35504.948, 42686.568, 51209.474, 62054.328, 69975.745, 282569.997]","[0.004 0.004 0.012 0.008 0.    0.    0.004 0.144 0.296 0.463 0.646 0.805
 0.887 1.    0.728 0.521 0.28  0.082 0.004 0.    0.004 0.167 0.28  0.49
 0.731 0.591 0.482 0.229 0.008 0.004]"
422,PFO,75000.0,30000.0,2.5,,,0,0,1.0,0,0.0,,0.05,298.0,,,,,,,,,,,,,,348,,,90:10 vol% Tol-EtOH,0.0,,,,,,,,72.353,0.527,6.97,0.992,,,,,,,,,,,,,,,,,,,,,,,,,,,,,,,,,,,,,,,,,,Siegert relation,,,,,https://doi.org/10.1021/acs.jpcc.6b08941,493.0,16.682069886183186,72.65649418497325,"[1.023, 1.574, 2.383, 3.219, 3.597, 4.216, 4.628, 5.028, 6.508, 7.507, 10.201, 10.341, 11.205, 12.995, 15.071, 16.636, 19.374, 25.951, 26.931, 31.621, 34.476, 43.059, 48.122, 54.717, 71.889, 80.839, 98.805, 121.513, 139.195, 165.469, 209.937, 731.669, 1664.358, 3868.487, 8768.253, 19700.697, 30082.329, 103091.352, 133616.685]","[0.         0.         0.00102249 0.03783231 0.07361963 0.30879346
 0.4601227  0.62474438 0.9202454  1.         0.95296524 0.89263804
 0.79038855 0.60633947 0.42126789 0.29550102 0.13087935 0.0807771
 0.0408998  0.15030675 0.19427403 0.35071575 0.42842536 0.48875256
 0.52658487 0.47341513 0.37218814 0.21370143 0.12167689 0.05521472
 0.00306748 0.         0.02351738 0.02147239 0.00920245 0.00306748
 0.00306748 0.         0.00102249]"
423,PPP2,8800.0,8000.0,1.1,,,0,0,1.0,0,0.0,,0.844,293.0,,,,,,,,,,,,,,,,,THF,0.0,,,,,,,,2.9,,,,,,,,,,,,,,,,,,,,,,,,,7.8,,,,,,,,,,,,,,,,,,,,Semi-rigid chain,,,,,https://doi.org/10.1021/acs.macromol.0c00810,,2.9,2.9,,
424,PPP2,15300.0,13909.09091,1.1,,,0,0,1.0,0,0.0,,0.984,293.0,,,,,,,,,,,,,,,,,THF,0.0,,,,,,,,4.4,,,,,,,,,,,,,,,,,,,,,,,,,13.6,,,,,,,,,,,,,,,,,,,,Semi-rigid chain,,,,,https://doi.org/10.1021/acs.macromol.0c00810,,4.4,4.4,,
425,PPP2,29500.0,26818.18182,1.1,,,0,0,1.0,0,0.0,,0.584,293.0,,,,,,,,,,,,,,,,,THF,0.0,,,,,,,,7.95,,,,,,,,,,,,,,,,,,,,,,,,,26.2,,,,,,,,,,,,,,,,,,,,Semi-rigid chain,,,,,https://doi.org/10.1021/acs.macromol.0c00810,,7.95,7.95,,
426,LP,14500.0,10000.0,1.45,,,0,0,1.0,0,0.0,,0.05,293.0,,,,,,,,,,,,,,,,,CF,0.0,,,,,,,,100.0,,,,,,,,,,,,,,,,,,,,,,,,,,,,,,,,,,,,,,,,,,,,,cumulants,,,,,https://doi.org/10.1039/D2TC00761D,497.0,58.52331236680776,108.76119701528465,"[0.103, 0.141, 0.207, 0.301, 0.405, 0.97, 2.738, 5.919, 7.391, 10.706, 15.976, 22.455, 26.794, 31.042, 36.476, 44.126, 55.824, 63.681, 75.989, 90.664, 127.627, 152.711, 185.486, 222.06, 278.1, 308.912, 392.251, 568.955, 887.697]","[0.20022002 0.24422442 0.19911991 0.00440044 0.01320132 0.
 0.00770077 0.01210121 0.02970297 0.02860286 0.02860286 0.06380638
 0.15621562 0.23652365 0.36413641 0.53575358 0.68646865 0.81408141
 0.90209021 1.         0.92409241 0.80968097 0.6809681  0.52585259
 0.32783278 0.22992299 0.10671067 0.00880088 0.        ]"
427,LP,14500.0,10000.0,1.45,,,0,0,1.0,0,0.0,,1.0,293.0,,,,,,,,,,,,,,,,,CB,0.0,,,,,,,,102.584,,,,,,,,,,,,,,,,,,,,,,,,,,,,,,,,,,,,,,,,,,,,,cumulants,,,,,https://doi.org/10.1039/D2TC00761D,499.0,103.71537251195087,109.0627658087067,"[41.853, 51.376, 65.052, 81.677, 99.132, 124.009, 152.55, 190.925, 244.48]","[0.04305705 0.         0.35091496 0.68783638 1.         0.7255113
 0.41442411 0.07857912 0.08719053]"
428,LP,14500.0,10000.0,1.45,,,0,0,1.0,0,0.0,,0.1,293.0,,,,,,,,,,,,,,,,,CB,0.0,,,,,,,,100.0,,,,,,,,,,,,,,,,,,,,,,,,,,,,,,,,,,,,,,,,,,,,,cumulants,,,,,https://doi.org/10.1039/D2TC00761D,500.0,106.59705979484097,111.60373751257124,"[44.125, 56.52, 68.372, 83.365, 103.432, 128.824, 160.42, 199.728, 245.104]","[0.         0.0324748  0.39641657 0.67301232 1.         0.71108623
 0.39865622 0.06159015 0.06718925]"
429,LP,14500.0,10000.0,1.45,,,0,0,1.0,0,0.0,,0.05,293.0,,,,,,,,,,,,,,,,,CB,0.0,,,,,,,,102.584,,,,,,,,,,,,,,,,,,,,,,,,,,,,,,,,,,,,,,,,,,,,,cumulants,,,,,https://doi.org/10.1039/D2TC00761D,501.0,121.50696492357763,128.33785777368902,"[44.538, 49.343, 58.035, 65.301, 76.256, 87.325, 97.374, 110.669, 137.428, 154.972, 172.053, 187.688, 202.5, 252.213, 307.099]","[0.         0.00317125 0.00845666 0.18393235 0.43551797 0.62367865
 0.78752643 1.         0.87209302 0.67864693 0.52219873 0.35306554
 0.12262156 0.06765328 0.08668076]"
430,LP,14500.0,10000.0,1.45,,,0,0,1.0,0,0.0,,0.05,348.0,,,,,,,,,,,,,,,,,CB,0.0,,,,,,,,96.306,,,,,,,,,,,,,,,,,,,,,,,,,,,,,,,,,,,,,,,,,,,,,cumulants,,,,,https://doi.org/10.1039/D2TC00761D,503.0,96.33397434767022,98.26461912225705,"[40.964, 48.969, 56.486, 65.156, 69.978, 75.157, 85.923, 89.844, 98.231, 109.335, 115.349, 124.997, 136.666, 156.242, 180.225, 219.324]","[0.         0.00256739 0.00385109 0.16302953 0.41078306 0.63671374
 0.88575096 0.9987163  1.         0.91014121 0.73042362 0.46213094
 0.2593068  0.05776637 0.01412067 0.01668806]"
431,LP,14500.0,10000.0,1.45,,,0,0,1.0,0,0.0,,0.05,338.0,,,,,,,,,,,,,,,,,CB,0.0,,,,,,,,101.263,,,,,,,,,,,,,,,,,,,,,,,,,,,,,,,,,,,,,,,,,,,,,cumulants,,,,,https://doi.org/10.1039/D2TC00761D,504.0,106.67137370072737,110.62392427480917,"[28.923, 40.6, 56.486, 65.156, 75.157, 85.923, 100.896, 121.695, 137.891, 160.482, 185.115, 231.388]","[0.03719008 0.         0.00309917 0.02376033 0.28822314 0.59400826
 1.         0.73863636 0.43595041 0.13326446 0.07334711 0.05578512]"
432,LP,14500.0,10000.0,1.45,,,0,0,1.0,0,0.0,,0.05,328.0,,,,,,,,,,,,,,,,,CB,0.0,,,,,,,,109.181,,,,,,,,,,,,,,,,,,,,,,,,,,,,,,,,,,,,,,,,,,,,,cumulants,,,,,https://doi.org/10.1039/D2TC00761D,505.0,111.84336127634438,114.51385666194187,"[45.595, 62.312, 75.831, 83.653, 95.636, 103.634, 114.325, 122.786, 139.127, 153.478, 163.372, 177.036, 188.449, 219.324, 259.854]","[4.72440945e-02 1.08267717e-02 2.08661417e-01 4.85236220e-01
 8.01181102e-01 9.59645669e-01 1.00000000e+00 8.03149606e-01
 5.29527559e-01 3.72047244e-01 2.15551181e-01 1.18110236e-01
 0.00000000e+00 9.84251969e-04 2.95275591e-03]"
433,LP,14500.0,10000.0,1.45,,,0,0,1.0,0,0.0,,0.05,318.0,,,,,,,,,,,,,,,,,CB,0.0,,,,,,,,110.56,,,,,,,,,,,,,,,,,,,,,,,,,,,,,,,,,,,,,,,,,,,,,cumulants,,,,,https://doi.org/10.1039/D2TC00761D,506.0,103.48511023320299,112.34368288444831,"[17.704, 20.06, 24.63, 27.661, 31.906, 37.134, 45.595, 52.593, 60.666, 65.74, 72.521, 83.653, 89.046, 96.493, 101.801, 119.542, 130.701, 135.451, 159.056, 178.623, 213.529, 257.545, 286.658]","[0.         0.0808656  0.00341686 0.11161731 0.21867882 0.14123007
 0.01138952 0.03872437 0.01366743 0.01480638 0.04328018 0.25626424
 0.52164009 0.89407745 1.         0.976082   0.7118451  0.57972665
 0.5284738  0.2118451  0.13439636 0.03075171 0.03189066]"
