Repository: ddomlab/Model-Generalizability-and-Uncertainty-for-Predicting-Conjugated-Polymer-Solution-Conformation

This repository contains the data, preprocessing workflows, and machine learning pipelines developed for the paper:<br>
"**Robust Learning from Literature Data: Model Generalizability and Uncertainty for Predicting Conjugated Polymer Solution Conformation**"

## Overview
The repository is set-up to make the results easy to reproduce. If you get stuck or like to learn more, please feel free to open an issue.

##  Repository Structure

```bash
code_/                       
├── cleaning/                
│   └── generate_clean_dataset.py             # Main script to clean and prepare dataset
├── notebooks/
│   ├── Image_2structure_Molscribe_Decimer_V2.ipynb       # Image-to-structure using OCSR

File: datasets/cleaned_datasets/cleaned_pls_dataset.csv (part 5 of 5)
23,PFO,46000.0,,,,,0,0,1.0,1,0.0,,,,40,0.05,328.0,,,,,,,,80:20 vol% Tol-EtOH,0.0,,,,,,,,154.0,,,,,,,,,159.0,,,,,,,,,,,,,,,,,,,,,,,,,,,,,,,,,,,,,Laplace inversion,,different solvent and temperature:range,,https://doi.org/10.1039/C5SM00074B
24,PFO,46000.0,,,,,0,0,1.0,1,0.0,,,,40,0.05,331.0,,,,,,,,80:20 vol% Tol-EtOH,0.0,,,,,,,,98.0,,,,,,,,,122.0,,,,,,,,,,,,,,,,,,,,,,,,,,,,,,,,,,,,,Laplace inversion,,different solvent and temperature:range,,https://doi.org/10.1039/C5SM00074B
25,PFO,46000.0,,,,,0,0,1.0,1,0.0,,,,40,0.05,333.0,,,,,,,,80:20 vol% Tol-EtOH,0.0,,,,,,,,50.0,,,,,,,,,107.0,,,,,,,,,,,,,,,,,,,,,,,,,,,,,,,,,,,,,Laplace inversion,,different solvent and temperature:range,,https://doi.org/10.1039/C5SM00074B
26,PFO,46000.0,,,,,0,0,1.0,1,0.0,,,,40,0.05,335.0,,,,,,,,80:20 vol% Tol-EtOH,0.0,,,,,,,,24.0,,,,,,,,,70.0,,,,,,,,,,,,,,,,,,,,,,,,,,,,,,,,,,,,,Laplace inversion,,different solvent and temperature:range,,https://doi.org/10.1039/C5SM00074B
651,P3HT,35000.0,23333.33333,1.5,95,,1,0,0.0,0,0.0,light,,,,13.54545455,333.0,0,left column is exposure time not aging time,,,,,,oDCB,1.0,,,,,,,,,,,,,,,,,5.718,,,,,,,,,,,,,,,,,,,,,,,,,,,,,,,,,,,,,flexible cylinder,,9000 lux ,1wt,http://dx.doi.org/10.1016/j.eurpolymj.2017.02.026
652,P3HT,35000.0,23333.33333,1.5,95,,1,0,0.0,0,0.0,light,,,,13.54545455,333.0,5,left column is exposure time not aging time,,,,,,oDCB,1.0,,,,,,,,,,,,,,,,,5.502,,,,,,,,,,,,,,,,,,,,,,,,,,,,,,,,,,,,,flexible cylinder,,9000 lux ,1wt,http://dx.doi.org/10.1016/j.eurpolymj.2017.02.026
653,P3HT,35000.0,23333.33333,1.5,95,,1,0,0.0,0,0.0,light,,,,13.54545455,333.0,10,left column is exposure time not aging time,,,,,,oDCB,1.0,,,,,,,,,,,,,,,,,5.431,,,,,,,,,,,,,,,,,,,,,,,,,,,,,,,,,,,,,flexible cylinder,,9000 lux ,1wt,http://dx.doi.org/10.1016/j.eurpolymj.2017.02.026
654,P3HT,35000.0,23333.33333,1.5,95,,1,0,0.0,0,0.0,light,,,,13.54545455,333.0,15,left column is exposure time not aging time,,,,,,oDCB,1.0,,,,,,,,,,,,,,,,,5.467,,,,,,,,,,,,,,,,,,,,,,,,,,,,,,,,,,,,,flexible cylinder,,9000 lux ,1wt,http://dx.doi.org/10.1016/j.eurpolymj.2017.02.026
655,P3HT,35000.0,23333.33333,1.5,95,,1,0,0.0,0,0.0,light,,,,13.54545455,333.0,20,left column is exposure time not aging time,,,,,,oDCB,1.0,,,,,,,,,,,,,,,,,5.456,,,,,,,,,,,,,,,,,,,,,,,,,,,,,,,,,,,,,flexible cylinder,,9000 lux ,1wt,http://dx.doi.org/10.1016/j.eurpolymj.2017.02.026
656,P3HT,35000.0,23333.33333,1.5,95,,1,0,0.0,0,0.0,light,,,,13.54545455,333.0,25,left column is exposure time not aging time,,,,,,oDCB,1.0,,,,,,,,,,,,,,,,,5.404,,,,,,,,,,,,,,,,,,,,,,,,,,,,,,,,,,,,,flexible cylinder,,9000 lux ,1wt,http://dx.doi.org/10.1016/j.eurpolymj.2017.02.026
657,P3HT,35000.0,23333.33333,1.5,95,,1,0,0.0,0,0.0,light,,,,13.54545455,333.0,30,left column is exposure time not aging time,,,,,,oDCB,1.0,,,,,,,,,,,,,,,,,5.348,,,,,,,,,,,,,,,,,,,,,,,,,,,,,,,,,,,,,flexible cylinder,,9000 lux ,1wt,http://dx.doi.org/10.1016/j.eurpolymj.2017.02.026
658,P3HT,35000.0,23333.33333,1.5,95,,1,0,0.0,0,0.0,light,,,,13.54545455,333.0,35,left column is exposure time not aging time,,,,,,oDCB,1.0,,,,,,,,,,,,,,,,,5.345,,,,,,,,,,,,,,,,,,,,,,,,,,,,,,,,,,,,,flexible cylinder,,9000 lux ,1wt,http://dx.doi.org/10.1016/j.eurpolymj.2017.02.026
659,P3HT,35000.0,23333.33333,1.5,95,,1,0,0.0,0,0.0,light,,,,13.54545455,333.0,40,left column is exposure time not aging time,,,,,,oDCB,1.0,,,,,,,,,,,,,,,,,5.349,,,,,,,,,,,,,,,,,,,,,,,,,,,,,,,,,,,,,flexible cylinder,,9000 lux ,1wt,http://dx.doi.org/10.1016/j.eurpolymj.2017.02.026
660,P3HT,35000.0,23333.33333,1.5,95,,1,0,0.0,0,0.0,light,,,,13.54545455,333.0,45,left column is exposure time not aging time,,,,,,oDCB,1.0,,,,,,,,,,,,,,,,,5.342,,,,,,,,,,,,,,,,,,,,,,,,,,,,,,,,,,,,,flexible cylinder,,9000 lux ,1wt,http://dx.doi.org/10.1016/j.eurpolymj.2017.02.026
661,P3HT,35000.0,23333.33333,1.5,95,,1,0,0.0,0,0.0,light,,,,13.54545455,333.0,50,left column is exposure time not aging time,,,,,,oDCB,1.0,,,,,,,,,,,,,,,,,5.405,,,,,,,,,,,,,,,,,,,,,,,,,,,,,,,,,,,,,flexible cylinder,,9000 lux ,1wt,http://dx.doi.org/10.1016/j.eurpolymj.2017.02.026
662,P3HT,35000.0,23333.33333,1.5,95,,1,0,0.0,0,0.0,light,,,,9.616161616,333.0,0,left column is exposure time not aging time,,,,,,Styr,1.0,,,,,,,,,,,,,,,,,,,,,,,,,,,,,,,8.1005,,,,,,,,,,,,,,,,,,,,,,,flexible cylinder,,"50,000 lux",1wt,http://dx.doi.org/10.1016/j.eurpolymj.2017.02.026
663,P3HT,35000.0,23333.33333,1.5,95,,1,0,0.0,0,0.0,light,,,,9.616161616161616,333.0,20,left column is exposure time not aging time,,,,,,Styr,1.0,,,,,,,,,,,,,,,,,,,,,,,,,,,,,,,6.954,,,,,,,,,,,,,,,,,,,,,,,flexible cylinder,,"50,000 lux",1wt,http://dx.doi.org/10.1016/j.eurpolymj.2017.02.026
664,P3HT,35000.0,23333.33333,1.5,95,,1,0,0.0,0,0.0,light,,,,9.616161616161616,333.0,40,left column is exposure time not aging time,,,,,,Styr,1.0,,,,,,,,,,,,,,,,,,,,,,,,,,,,,,,6.773,,,,,,,,,,,,,,,,,,,,,,,flexible cylinder,,"50,000 lux",1wt,http://dx.doi.org/10.1016/j.eurpolymj.2017.02.026
665,P3HT,35000.0,23333.33333,1.5,95,,1,0,0.0,0,0.0,light,,,,9.616161616161616,333.0,60,left column is exposure time not aging time,,,,,,Styr,1.0,,,,,,,,,,,,,,,,,,,,,,,,,,,,,,,6.387,,,,,,,,,,,,,,,,,,,,,,,flexible cylinder,,"50,000 lux",1wt,http://dx.doi.org/10.1016/j.eurpolymj.2017.02.026
666,P3HT,35000.0,23333.33333,1.5,95,,1,0,0.0,0,0.0,light,,,,9.616161616161616,333.0,80,left column is exposure time not aging time,,,,,,Styr,1.0,,,,,,,,,,,,,,,,,,,,,,,,,,,,,,,3.7685,,,,,,,,,,,,,,,,,,,,,,,flexible cylinder,,"50,000 lux",1wt,http://dx.doi.org/10.1016/j.eurpolymj.2017.02.026
667,P3HT,35000.0,23333.33333,1.5,95,,1,0,0.0,0,0.0,light,,,,9.616161616161616,333.0,100,left column is exposure time not aging time,,,,,,Styr,1.0,,,,,,,,,,,,,,,,,,,,,,,,,,,,,,,2.5135,,,,,,,,,,,,,,,,,,,,,,,flexible cylinder,,"50,000 lux",1wt,http://dx.doi.org/10.1016/j.eurpolymj.2017.02.026
668,P3HT,35000.0,23333.33333,1.5,95,,1,0,0.0,0,0.0,light,,,,9.616161616161616,333.0,140,left column is exposure time not aging time,,,,,,Styr,1.0,,,,,,,,,,,,,,,,,,,,,,,,,,,,,,,2.5135,,,,,,,,,,,,,,,,,,,,,,,flexible cylinder,,"50,000 lux",1wt,http://dx.doi.org/10.1016/j.eurpolymj.2017.02.026
669,P3HT,35000.0,23333.33333,1.5,95,,1,0,0.0,0,0.0,light,,,,9.616161616161616,333.0,160,left column is exposure time not aging time,,,,,,Styr,1.0,,,,,,,,,,,,,,,,,,,,,,,,,,,,,,,2.6945,,,,,,,,,,,,,,,,,,,,,,,flexible cylinder,,"50,000 lux",1wt,http://dx.doi.org/10.1016/j.eurpolymj.2017.02.026
670,P3HT,35000.0,23333.33333,1.5,95,,1,0,0.0,0,0.0,light,,,,9.616161616161616,333.0,180,left column is exposure time not aging time,,,,,,Styr,1.0,,,,,,,,,,,,,,,,,,,,,,,,,,,,,,,2.755,,,,,,,,,,,,,,,,,,,,,,,flexible cylinder,,"50,000 lux",1wt,http://dx.doi.org/10.1016/j.eurpolymj.2017.02.026
671,P3HT,35000.0,23333.33333,1.5,95,,1,0,0.0,0,0.0,light,,,,9.616161616161616,333.0,94 min exposure,different wavelength and lux what should we do?,,,,,,oDCB,1.0,,,,,,,,,,,,,,,,,6.101,,,,,,,,,,,,,,,,,,,,,,,,,,,,,,,,,,,,,flexible cylinder,,Dark,1wt,http://dx.doi.org/10.1016/j.eurpolymj.2017.02.026
672,P3HT,35000.0,23333.33333,1.5,95,,1,0,0.0,0,0.0,light,,,,9.616161616161616,333.0,95 min exposure,different wavelength and lux what should we do?,,,,,,oDCB,1.0,,,,,,,,,,,,,,,,,6.152,,,,,,,,,,,,,,,,,,,,,,,,,,,,,,,,,,,,,flexible cylinder,,610–1200 nm light at 2000 lux,1wt,http://dx.doi.org/10.1016/j.eurpolymj.2017.02.026
673,P3HT,35000.0,23333.33333,1.5,95,,1,0,0.0,0,0.0,light,,,,9.616161616161616,333.0,96 min exposure,different wavelength and lux what should we do?,,,,,,oDCB,1.0,,,,,,,,,,,,,,,,,6.002000000000001,,,,,,,,,,,,,,,,,,,,,,,,,,,,,,,,,,,,,flexible cylinder,,415–590 nm light at 6500 lux,1wt,http://dx.doi.org/10.1016/j.eurpolymj.2017.02.026
674,P3HT,35000.0,23333.33333,1.5,95,,1,0,0.0,0,0.0,light,,,,9.616161616161616,333.0,97 min exposure,different wavelength and lux what should we do?,,,,,,oDCB,1.0,,,,,,,,,,,,,,,,,5.878,,,,,,,,,,,,,,,,,,,,,,,,,,,,,,,,,,,,,flexible cylinder,,"white light illumination at 50,000 lux",1wt,http://dx.doi.org/10.1016/j.eurpolymj.2017.02.026
675,High MW PII-2T,76612.5,30645.0,2.5,,,0,1,0.0,0,0.0,,,,,,298.0,,,720,,353,,,CB,0.0,,,,,,,,,,,,,,,,,,,,,,,,,,,,,,,7.9,0.9,100.0,,,,,,,1.53,0.03,,,,,,,,,,,,,2SFC,,Lp of fibers and Radius of fibers (from different scale),,https://doi.org/10.1021/acs.macromol.1c02449
676,High MW PII-2T,76612.5,30645.0,2.5,,,0,1,0.0,0,0.0,,,,,,298.0,,,720,,353,,,nC10,0.0,,,,,,,,,,,,,,,,,,,,,,,,,,,,,,,6.5,0.4,100.0,,,,,,,1.1800000000000002,0.02,,,,,,,,,,,,,2SFC,,Lp of fibers and Radius of fibers (from different scale),,https://doi.org/10.1021/acs.macromol.1c02449
677,High MW PII-2T,76612.5,30645.0,2.5,,,0,1,0.0,0,0.0,,,,,,298.0,,,720,,353,,,CB,0.0,,,,,,,,,,,,,,,,,,,,,,,,,,,,,,,9.0,0.9,100.0,,,,,,,1.53,0.03,,,,,,,,,,,,,FA,,Lp of fibers and Radius of fibers (from different scale),,https://doi.org/10.1021/acs.macromol.1c02449
678,PNDI-C0,315000.0,157500.0,2.0,,,1,0,0.0,0,0.0,,,,,5.0,298.0,,,,,,,,CB,1.0,,,,,,,,,,,,,,,,,,,,,,,,,,,,,,,26.05,,47.6,,,,,,,1.4,,,,,,,,,,,,,,flexible cylinder model,,,,https://doi.org/10.25394/PGS.14495976.v1
679,PNDI-C0,315000.0,157500.0,2.0,,,1,0,0.0,0,0.0,,,,,5.0,358.0,,,,,,,,CB,1.0,,,,,,,,,,,,,,,,,,,,,,,,,,,,,,,9.8,,31.0,,,,,,,1.2,,,,,,,,,,,,,,flexible cylinder model,,,,https://doi.org/10.25394/PGS.14495976.v1
680,PNDI-C3,81280.0,50800.0,1.6,,,1,0,0.0,0,0.0,,,,,5.0,298.0,,,,,,,,CB,1.0,,,,,,,,,,,,,,,,,,,,,,,,,,,,,,,4.25,,27.1,,,,,,,1.3,,,,,,,,,,,,,,flexible cylinder model,,,,https://doi.org/10.25394/PGS.14495976.v1
681,PNDI-C3,81280.0,50800.0,1.6,,,1,0,0.0,0,0.0,,,,,5.0,358.0,,,,,,,,CB,1.0,,,,,,,,,,,,,,,,,,,,,,,,,,,,,,,4.2,,27.6,,,,,,,1.3,,,,,,,,,,,,,,flexible cylinder model,,,,https://doi.org/10.25394/PGS.14495976.v1
682,PNDI-C4,41230.0,21700.0,1.9,,,1,0,0.0,0,0.0,,,,,5.0,298.0,,,,,,,,CB,1.0,,,,,,,,,,,,,,,,,,,,,,,,,,,,,,,4.3,,44.7,,,,,,,1.3,,,,,,,,,,,,,,flexible cylinder model,,,,https://doi.org/10.25394/PGS.14495976.v1
683,PNDI-C4,41230.0,21700.0,1.9,,,1,0,0.0,0,0.0,,,,,5.0,358.0,,,,,,,,CB,1.0,,,,,,,,,,,,,,,,,,,,,,,,,,,,,,,4.4,,44.9,,,,,,,1.3,,,,,,,,,,,,,,flexible cylinder model,,,,https://doi.org/10.25394/PGS.14495976.v1
684,PNDI-C5,17640.0,12600.0,1.4,,,1,0,0.0,0,0.0,,,,,5.0,298.0,,,,,,,,CB,1.0,,,,,,,,,,,,,,,,,,,,,,,,,,,,,,,4.3,,22.1,,,,,,,1.0,,,,,,,,,,,,,,flexible cylinder model,,,,https://doi.org/10.25394/PGS.14495976.v1
685,PNDI-C5,17640.0,12600.0,1.4,,,1,0,0.0,0,0.0,,,,,5.0,358.0,,,,,,,,CB,1.0,,,,,,,,,,,,,,,,,,,,,,,,,,,,,,,2.9,,23.3,,,,,,,1.0,,,,,,,,,,,,,,flexible cylinder model,,,,https://doi.org/10.25394/PGS.14495976.v1
686,PNDI-C6,23400.0,18000.0,1.3,,,1,0,0.0,0,0.0,,,,,5.0,298.0,,,,,,,,CB,1.0,,,,,,,,,,,,,,,,,,,,,,,,,,,,,,,1.8,,18.0,,,,,,,0.9,,,,,,,,,,,,,,flexible cylinder model,,,,https://doi.org/10.25394/PGS.14495976.v1
687,PNDI-C6,23400.0,18000.0,1.3,,,1,0,0.0,0,0.0,,,,,5.0,358.0,,,,,,,,CB,1.0,,,,,,,,,,,,,,,,,,,,,,,,,,,,,,,2.25,,18.0,,,,,,,0.8,,,,,,,,,,,,,,flexible cylinder model,,,,https://doi.org/10.25394/PGS.14495976.v1
688,rr-P3HT,24000.0,16000.0,1.5,,,0,0,1.0,0,0.0,,,,,0.8,298.0,,,,,,,,THF,0.0,,,,,,,,54.25,,,,,,,,,93.53,,,,,,,,,,,,,,,,,,,,,,,,,,,,,,,,,,,,CONTIN,,,ultracentrifuged for 10 min/also Mw after centrifuge is reported wich one,,https://doi.org/10.1021/ma200273u
689,rr-P3HT,24000.0,16000.0,1.5,,,0,0,1.0,0,0.0,,,,,0.8,306.0,,,,,,,,THF,0.0,,,,,,,,51.85,,,,,,,,,95.05,,,,,,,,,,,,,,,,,,,,,,,,,,,,,,,,,,,,CONTIN,,,ultracentrifuged for 10 min,,https://doi.org/10.1021/ma200273u
690,rr-P3HT,24000.0,16000.0,1.5,,,0,0,1.0,0,0.0,,,,,0.8,310.0,,,,,,,,THF,0.0,,,,,,,,55.78,,,,,,,,,93.31,,,,,,,,,,,,,,,,,,,,,,,,,,,,,,,,,,,,CONTIN,,,ultracentrifuged for 10 min,,https://doi.org/10.1021/ma200273u
691,rr-P3HT,24000.0,16000.0,1.5,,,0,0,1.0,0,0.0,,,,,0.8,315.0,,,,,,,,THF,0.0,,,,,,,,52.29,,,,,,,,,80.22,,,,,,,,,,,,,,,,,,,,,,,,,,,,,,,,,,,,CONTIN,,,ultracentrifuged for 10 min,,https://doi.org/10.1021/ma200273u
692,rr-P3HT,24000.0,16000.0,1.5,,,0,0,1.0,0,0.0,,,,,0.8,319.0,,,,,,,,THF,0.0,,,,,,,,4.29,,,,,,,,,,,,,,,,,,,,,,,,,,,,,,,,,,,,,,,,,,,,,CONTIN,,,ultracentrifuged for 10 min,,https://doi.org/10.1021/ma200273u
693,rr-P3HT,24000.0,16000.0,1.5,,,0,0,1.0,0,0.0,,,,,0.8,283.0,8,283,,,,,,THF,0.0,,,,,,,,109.55,,,,,,,,,164.18,,,,,,,,,,,,,,,,,,,,,,,,,,,,,,,,,,,,CONTIN,,,ultracentrifuged for 10 min,,https://doi.org/10.1021/ma200273u
694,rr-P3HT,24000.0,16000.0,1.5,,,0,0,1.0,0,0.0,,,,,0.8,283.0,12,283,,,,,,THF,0.0,,,,,,,,140.3,,,,,,,,,159.4,,,,,,,,,,,,,,,,,,,,,,,,,,,,,,,,,,,,CONTIN,,,ultracentrifuged for 10 min,,https://doi.org/10.1021/ma200273u
695,rr-P3HT,24000.0,16000.0,1.5,,,0,0,1.0,0,0.0,,,,,0.8,283.0,25,283,,,,,,THF,0.0,,,,,,,,167.76,,,,,,,,,154.03,,,,,,,,,,,,,,,,,,,,,,,,,,,,,,,,,,,,CONTIN,,,ultracentrifuged for 10 min,,https://doi.org/10.1021/ma200273u
696,rr-P3HT,24000.0,16000.0,1.5,,,0,0,1.0,0,0.0,,,,,0.8,283.0,27,283,,,,,,THF,0.0,,,,,,,,171.64,,,,,,,,,134.93,,,,,,,,,,,,,,,,,,,,,,,,,,,,,,,,,,,,CONTIN,,,ultracentrifuged for 10 min,,https://doi.org/10.1021/ma200273u
697,rr-P3HT,24000.0,16000.0,1.5,,,0,0,1.0,0,0.0,,,,,0.8,283.0,42,283,,,,,,THF,0.0,,,,,,,,177.31,,,,,,,,,140.9,,,,,,,,,,,,,,,,,,,,,,,,,,,,,,,,,,,,CONTIN,,,ultracentrifuged for 10 min,,https://doi.org/10.1021/ma200273u
698,rr-P3HT,24000.0,16000.0,1.5,,,0,0,1.0,0,0.0,,,,,0.8,283.0,48,283,,,,,,THF,0.0,,,,,,,,175.52,,,,,,,,,133.13,,,,,,,,,,,,,,,,,,,,,,,,,,,,,,,,,,,,CONTIN,,,ultracentrifuged for 10 min,,https://doi.org/10.1021/ma200273u
699,BDOPV-2T,231600.0,77200.0,3.0,,,1,0,0.0,0,0.0,,,,,3.0,298.0,,,,,,,,oDCB,1.0,,,,,,,,,,,,,,,,,,,,,,,,,,,,,,,18.85,,190.0,,,,,,,1.82,,,,,,,,,,,,,,worm-like chain,,,,https://doi.org/10.1002/adma.201701072
700,PffBT4T-C8C12,100130.0,52700.0,1.9,,,1,0,0.0,0,0.0,,,,,5.0,348.0,,,,,,,,oDCB,1.0,,,,,,,,,,,,,,,,,,,,,,,,,,,,,,,3.1,0.1,85.1,2.0,,,,,,0.94,0.01,,,,,,,,,,,,,Flexible Cylinder,,,,https://doi.org/10.1021/acsapm.1c01511
701,PffBT4T-C8C12,100130.0,52700.0,1.9,,,1,0,0.0,0,0.0,,,,,5.0,373.0,,,,,,,,oDCB,1.0,,,,,,,,,,,,,,,,,,,,,,,,,,,,,,,3.1,0.1,61.4,3.1,,,,,,0.94,0.01,,,,,,,,,,,,,Flexible Cylinder,,,,https://doi.org/10.1021/acsapm.1c01511
702,PffBT4T-C8C12,100130.0,52700.0,1.9,,,1,0,0.0,0,0.0,,,,,5.0,403.0,,,,,,,,oDCB,1.0,,,,,,,,,,,,,,,,,,,,,,,,,,,,,,,3.1,0.1,63.7,3.4,,,,,,0.9,0.01,,,,,,,,,,,,,Flexible Cylinder,,,,https://doi.org/10.1021/acsapm.1c01511
703,PffBT4T-C9C13,102740.0,46700.0,2.2,,,1,0,0.0,0,0.0,,,,,5.0,348.0,,,,,,,,oDCB,1.0,,,,,,,,,,,,,,,,,,,,,,,,,,,,,,,3.3,0.3,78.3,2.0,,,,,,0.95,0.01,,,,,,,,,,,,,Flexible Cylinder,,,,https://doi.org/10.1021/acsapm.1c01511
704,PffBT4T-C9C13,102740.0,46700.0,2.2,,,1,0,0.0,0,0.0,,,,,5.0,373.0,,,,,,,,oDCB,1.0,,,,,,,,,,,,,,,,,,,,,,,,,,,,,,,3.4,0.4,56.3,1.6,,,,,,0.95,0.01,,,,,,,,,,,,,Flexible Cylinder,,,,https://doi.org/10.1021/acsapm.1c01511
705,PffBT4T-C9C13,102740.0,46700.0,2.2,,,1,0,0.0,0,0.0,,,,,5.0,403.0,,,,,,,,oDCB,1.0,,,,,,,,,,,,,,,,,,,,,,,,,,,,,,,3.4,0.4,54.7,1.9,,,,,,0.95,0.01,,,,,,,,,,,,,Flexible Cylinder,,,,https://doi.org/10.1021/acsapm.1c01511
706,PffBT4T-C9C13,102740.0,46700.0,2.2,,,0,0,1.0,0,0.0,,,,90,0.1,298.0,,,,,,298.0,24,oDCB,0.0,,,,,,,,157.76,,,,,,,,,,,,,,,,,,,,,,,,,,,,,,,,,,,,,,,,,,,,,,,,,,https://doi.org/10.1021/acsapm.1c01511
707,PffBT4T-C9C13,102740.0,46700.0,2.2,,,0,0,1.0,0,0.0,,,,90,0.1,313.0,,,,,,298.0,24,oDCB,0.0,,,,,,,,146.92,,,,,,,,,,,,,,,,,,,,,,,,,,,,,,,,,,,,,,,,,,,,,,,,,,https://doi.org/10.1021/acsapm.1c01511
708,PffBT4T-C9C13,102740.0,46700.0,2.2,,,0,0,1.0,0,0.0,,,,90,0.1,323.0,,,,,,298.0,24,oDCB,0.0,,,,,,,,102.06,,,,,,,,,,,,,,,,,,,,,,,,,,,,,,,,,,,,,,,,,,,,,,,,,,https://doi.org/10.1021/acsapm.1c01511
709,PffBT4T-C8C12,100130.0,52700.0,1.9,,,0,0,1.0,0,0.0,,,,90,0.1,298.0,,,,,,298.0,24,oDCB,0.0,,,,,,,,209.72,,,,,,,,,,,,,,,,,,,,,,,,,,,,,,,,,,,,,,,,,,,,,,,,,,https://doi.org/10.1021/acsapm.1c01511
710,PffBT4T-C8C12,100130.0,52700.0,1.9,,,0,0,1.0,0,0.0,,,,90,0.1,313.0,,,,,,298.0,24,oDCB,0.0,,,,,,,,209.53,,,,,,,,,,,,,,,,,,,,,,,,,,,,,,,,,,,,,,,,,,,,,,,,,,https://doi.org/10.1021/acsapm.1c01511
711,PffBT4T-C8C12,100130.0,52700.0,1.9,,,0,0,1.0,0,0.0,,,,90,0.1,323.0,,,,,,298.0,24,oDCB,0.0,,,,,,,,146.92,,,,,,,,,,,,,,,,,,,,,,,,,,,,,,,,,,,,,,,,,,,,,,,,,,https://doi.org/10.1021/acsapm.1c01511
712,PffBT4T-C8C12,100130.0,52700.0,1.9,,,0,0,1.0,0,0.0,,,,90,0.1,333.0,,,,,,298.0,24,oDCB,0.0,,,,,,,,146.73,,,,,,,,,,,,,,,,,,,,,,,,,,,,,,,,,,,,,,,,,,,,,,,,,,https://doi.org/10.1021/acsapm.1c01511
713,F4BDOPV-2T,115500.0,70700.0,1.633663366,,,1,0,0.0,0,0.0,,,,,3.0,298.0,,,,,,,,CF,1.0,,,,,,,,,,,,,,,,,,,,,,,,,,,1.1,.004-.082,,,34.55,,132.0,,,,,,,3.41,,,,,,,,,,,,,,WLC,,,,https://doi.org/10.1002/adma.201806747
714,MEH-PPV-100,250000.0,,,,,0,1,0.0,0,0.0,,,,,,,,,,,,,,Xyl,0.0,,,,,,,,,,,,,,,,,36.0,,1.08,,,,,,,,,,,,6.618,0.28,606.88,,,,,,,,,,,,,,,,,,,,,WLC,,,,https://doi.org/10.1088/0953-8984/21/19/195801
715,MEH-PPV-70,258410.0,,,,,0,1,0.0,0,0.0,,,,,,,,,,,,,,Xyl,0.0,,,,,,,,,,,,,,,,,29.0,,0.76,,,,,,,,,,,,4.245,0.11,606.88,,,,,,,,,,,,,,,,,,,,,WLC,,,,https://doi.org/10.1088/0953-8984/21/19/195801
716,MEH-PPV-30,269626.0,,,,,0,1,0.0,0,0.0,,,,,,,,,,,,,,Xyl,0.0,,,,,,,,,,,,,,,,,20.4,,0.48,,,,,,,,,,,,2.078,0.09,606.88,,,,,,,,,,,,,,,,,,,,,WLC,,,,https://doi.org/10.1088/0953-8984/21/19/195801
717,P3EOT,13899.0,12300.0,1.13,97,,0,1,0.0,0,0.0,,,,,10.080808080808081,283.0,,,,,,,,H2O,1.0,,,,,,,,,,,,,,,,,2.86,,0.34,,,,,,,,,,,,,,,,,,,,,,,,,,,,,,,,,,,Guinier–Porod,,,1 wt,https://doi.org/10.1039/C5NR02037A
718,P3EOT,13899.0,12300.0,1.13,97,,0,1,0.0,0,0.0,,,,,10.080808080808081,288.0,,,,,,,,H2O,1.0,,,,,,,,,,,,,,,,,3.24,,0.23,,,,,,,,,,,,,,,,,,,,,,,,,,,,,,,,,,,Guinier–Porod,,,1 wt,https://doi.org/10.1039/C5NR02037A
719,P3EOT,13899.0,12300.0,1.13,97,,0,1,0.0,0,0.0,,,,,10.0808080808081,293.0,,,,,,,,H2O,1.0,,,,,,,,,,,,,,,,,3.36,,0.34,,,,,,,,,,,,,,,,,,,,,,,,,,,,1.73,0.17,2.1,0.19,7.9,0.25,,Guinier–Porod ,,Another model is parallelepiped,1 wt,https://doi.org/10.1039/C5NR02037A
720,P3EOT,13899.0,12300.0,1.13,97,,0,1,0.0,0,0.0,,,,,10.0808080808081,298.0,,,,,,,,H2O,1.0,,,,,,,,,,,,,,,,,3.6,,0.96,,,,,,,,,,,,,,,,,,,,,,,,,,,,1.82,0.28,2.05,0.29,9.16,0.29,,Guinier–Porod,,Another model is parallelepiped,1 wt,https://doi.org/10.1039/C5NR02037A
721,P3EOT,13899.0,12300.0,1.13,97,,0,1,0.0,0,0.0,,,,,10.0808080808081,303.0,,,,,,,,H2O,1.0,,,,,,,,,,,,,,,,,3.72,,0.23,,,,,,,,,,,,,,,,,,,,,,,,,,,,1.87,0.24,2.13,0.26,11.42,0.36,,Guinier–Porod,,Another model is parallelepiped,1 wt,https://doi.org/10.1039/C5NR02037A
722,P3EOT,13899.0,12300.0,1.13,97,,0,1,0.0,0,0.0,,,,,10.080808080808081,308.0,,,,,,,,H2O,1.0,,,,,,,,,,,,,,,,,49.6,,,,,,,,,,,,,,,,,,,,,,,,,,,,,,1.45,0.07,2.65,0.09,15.53,0.97,,generalized Guinier-Porod,,Another model is parallelepiped,1 wt,https://doi.org/10.1039/C5NR02037A
723,P3EOT,13899.0,12300.0,1.13,97,,0,1,0.0,0,0.0,,,,,10.080808080808081,313.0,,,,,,,,H2O,1.0,,,,,,,,,,,,,,,,,71.1,,,,,,,,,,,,,,,,,,,,,,,,,,,,,,,,,,,,,generalized Guinier-Porod,,Rg1 is corssectional while Rg2 is overal size ,1 wt,https://doi.org/10.1039/C5NR02037A
724,P3EOT,13899.0,12300.0,1.13,97,,0,1,0.0,0,0.0,,,,,10.080808080808081,318.0,,,,,,,,H2O,1.0,,,,,,,,,,,,,,,,,98.7,,,,,,,,,,,,,,,,,,,,,,,,,,,,,,,,,,,,,generalized Guinier-Porod,,Rg1 is corssectional while Rg2 is overal size ,1 wt,https://doi.org/10.1039/C5NR02037A
725,PTE-BS,269000.0,192142.8571,1.4,,,0,0,1.0,0,0.0,,,,,0.005,293.0,,,,,,,,H2O,0.0,octyl ammonium chloride (C8),3.2175,,,,,,95.65,,,,,,,,,,,,,,,,,,,,,,,,,,,,,,,,,,,,,,,,,,,,,,,,Malvern Nano-ZS,"Conccentarion of polymer in solution: 1.8 × 10-5 M (All polymer concentrations are expressed in monomer repeat units:284.344 g/mol)
",https://doi.org/10.1021/la802246g
726,PTE-BS,269000.0,192142.8571,1.4,,,0,0,1.0,0,0.0,,,,,0.005,293.0,,,,,,,,H2O,0.0,octyl ammonium chloride (C8),6.435,,,,,,21.5,,,,,,,,,,,,,,,,,,,,,,,,,,,,,,,,,,,,,,,,,,,,,,,,Malvern Nano-ZS,,https://doi.org/10.1021/la802246g
727,PTE-BS,269000.0,192142.8571,1.4,,,0,0,1.0,0,0.0,,,,,0.005,293.0,,,,,,,,H2O,0.0,octyl ammonium chloride (C8),16.0875,,,,,,11.0,,,,,,,,,,,,,,,,,,,,,,,,,,,,,,,,,,,,,,,,,,,,,,,,Malvern Nano-ZS,,https://doi.org/10.1021/la802246g
728,PTE-BS,269000.0,192142.8571,1.4,,,0,0,1.0,0,0.0,,,,,0.005,293.0,,,,,,,,H2O,0.0,octyl ammonium chloride (C8),22.5225,,,,,,4.85,,,,,,,,,,,,,,,,,,,,,,,,,,,,,,,,,,,,,,,,,,,,,,,,Malvern Nano-ZS,,https://doi.org/10.1021/la802246g
729,PTE-BS,269000.0,192142.8571,1.4,,,0,0,1.0,0,0.0,,,,,0.005,293.0,,,,,,,,H2O,0.0,octyl ammonium chloride (C8),32.175,,,,,,1.0,,,,,,,,,,,,,,,,,,,,,,,,,,,,,,,,,,,,,,,,,,,,,,,,Malvern Nano-ZS,,https://doi.org/10.1021/la802246g
730,PTE-BS,269000.0,192142.8571,1.4,,,0,0,1.0,0,0.0,,,,,0.005,293.0,,,,,,,,H2O,0.0,octyl ammonium chloride (C8),64.35,,,,,,1.15,,,,,,,,,,,,,,,,,,,,,,,,,,,,,,,,,,,,,,,,,,,,,,,,Malvern Nano-ZS,,https://doi.org/10.1021/la802246g
731,PTE-BS,269000.0,192142.8571,1.4,,,0,0,1.0,0,0.0,,,,,0.005,293.0,,,,,,,,H2O,0.0,nonyl ammonium chloride (C9),1.969,,,,,,60.1,,,,,,,,,,,,,,,,,,,,,,,,,,,,,,,,,,,,,,,,,,,,,,,,Malvern Nano-ZS,,https://doi.org/10.1021/la802246g
732,PTE-BS,269000.0,192142.8571,1.4,,,0,0,1.0,0,0.0,,,,,0.005,293.0,,,,,,,,H2O,0.0,nonyl ammonium chloride (C9),3.938,,,,,,20.0,,,,,,,,,,,,,,,,,,,,,,,,,,,,,,,,,,,,,,,,,,,,,,,,Malvern Nano-ZS,,https://doi.org/10.1021/la802246g
733,PTE-BS,269000.0,192142.8571,1.4,,,0,0,1.0,0,0.0,,,,,0.005,293.0,,,,,,,,H2O,0.0,nonyl ammonium chloride (C9),9.845,,,,,,14.95,,,,,,,,,,,,,,,,,,,,,,,,,,,,,,,,,,,,,,,,,,,,,,,,Malvern Nano-ZS,,https://doi.org/10.1021/la802246g
734,PTE-BS,269000.0,192142.8571,1.4,,,0,0,1.0,0,0.0,,,,,0.005,293.0,,,,,,,,H2O,0.0,nonyl ammonium chloride (C9),13.783,,,,,,5.25,,,,,,,,,,,,,,,,,,,,,,,,,,,,,,,,,,,,,,,,,,,,,,,,Malvern Nano-ZS,,https://doi.org/10.1021/la802246g
735,PTE-BS,269000.0,192142.8571,1.4,,,0,0,1.0,0,0.0,,,,,0.005,293.0,,,,,,,,H2O,0.0,nonyl ammonium chloride (C9),19.69,,,,,,2.75,,,,,,,,,,,,,,,,,,,,,,,,,,,,,,,,,,,,,,,,,,,,,,,,Malvern Nano-ZS,,https://doi.org/10.1021/la802246g
736,PTE-BS,269000.0,192142.8571,1.4,,,0,0,1.0,0,0.0,,,,,0.005,293.0,,,,,,,,H2O,0.0,nonyl ammonium chloride (C9),39.38,,,,,,2.75,,,,,,,,,,,,,,,,,,,,,,,,,,,,,,,,,,,,,,,,,,,,,,,,Malvern Nano-ZS,,https://doi.org/10.1021/la802246g
737,PTE-BS,269000.0,192142.8571,1.4,,,0,0,1.0,0,0.0,,,,,0.005,293.0,,,,,,,,H2O,0.0,decyl ammonium chloride (C10),1.0615,,,,,,39.05,,,,,,,,,,,,,,,,,,,,,,,,,,,,,,,,,,,,,,,,,,,,,,,,Malvern Nano-ZS,,https://doi.org/10.1021/la802246g
738,PTE-BS,269000.0,192142.8571,1.4,,,0,0,1.0,0,0.0,,,,,0.005,293.0,,,,,,,,H2O,0.0,decyl ammonium chloride (C10),2.123,,,,,,14.2,,,,,,,,,,,,,,,,,,,,,,,,,,,,,,,,,,,,,,,,,,,,,,,,Malvern Nano-ZS,,https://doi.org/10.1021/la802246g
739,PTE-BS,269000.0,192142.8571,1.4,,,0,0,1.0,0,0.0,,,,,0.005,293.0,,,,,,,,H2O,0.0,decyl ammonium chloride (C10),5.3075,,,,,,11.15,,,,,,,,,,,,,,,,,,,,,,,,,,,,,,,,,,,,,,,,,,,,,,,,Malvern Nano-ZS,,https://doi.org/10.1021/la802246g
740,PTE-BS,269000.0,192142.8571,1.4,,,0,0,1.0,0,0.0,,,,,0.005,293.0,,,,,,,,H2O,0.0,decyl ammonium chloride (C10),7.4305,,,,,,6.25,,,,,,,,,,,,,,,,,,,,,,,,,,,,,,,,,,,,,,,,,,,,,,,,Malvern Nano-ZS,,https://doi.org/10.1021/la802246g
741,PTE-BS,269000.0,192142.8571,1.4,,,0,0,1.0,0,0.0,,,,,0.005,293.0,,,,,,,,H2O,0.0,decyl ammonium chloride (C10),10.615,,,,,,3.25,,,,,,,,,,,,,,,,,,,,,,,,,,,,,,,,,,,,,,,,,,,,,,,,Malvern Nano-ZS,,https://doi.org/10.1021/la802246g
742,PTE-BS,269000.0,192142.8571,1.4,,,0,0,1.0,0,0.0,,,,,0.005,293.0,,,,,,,,H2O,0.0,decyl ammonium chloride (C10),21.23,,,,,,2.25,,,,,,,,,,,,,,,,,,,,,,,,,,,,,,,,,,,,,,,,,,,,,,,,Malvern Nano-ZS,,https://doi.org/10.1021/la802246g
743,PTE-BS,269000.0,192142.8571,1.4,,,0,0,1.0,0,0.0,,,,,0.005,293.0,,,,,,,,H2O,0.0,dodecyl ammonium chloride (C12),0.6188,,,,,,14.9,,,,,,,,,,,,,,,,,,,,,,,,,,,,,,,,,,,,,,,,,,,,,,,,Malvern Nano-ZS,,https://doi.org/10.1021/la802246g
744,PTE-BS,269000.0,192142.8571,1.4,,,0,0,1.0,0,0.0,,,,,0.005,293.0,,,,,,,,H2O,0.0,dodecyl ammonium chloride (C12),1.2376,,,,,,10.45,,,,,,,,,,,,,,,,,,,,,,,,,,,,,,,,,,,,,,,,,,,,,,,,Malvern Nano-ZS,,https://doi.org/10.1021/la802246g
745,PTE-BS,269000.0,192142.8571,1.4,,,0,0,1.0,0,0.0,,,,,0.005,293.0,,,,,,,,H2O,0.0,dodecyl ammonium chloride (C12),3.094,,,,,,7.8,,,,,,,,,,,,,,,,,,,,,,,,,,,,,,,,,,,,,,,,,,,,,,,,Malvern Nano-ZS,,https://doi.org/10.1021/la802246g
746,PTE-BS,269000.0,192142.8571,1.4,,,0,0,1.0,0,0.0,,,,,0.005,293.0,,,,,,,,H2O,0.0,dodecyl ammonium chloride (C12),4.3316,,,,,,6.8,,,,,,,,,,,,,,,,,,,,,,,,,,,,,,,,,,,,,,,,,,,,,,,,Malvern Nano-ZS,,https://doi.org/10.1021/la802246g
747,PTE-BS,269000.0,192142.8571,1.4,,,0,0,1.0,0,0.0,,,,,0.005,293.0,,,,,,,,H2O,0.0,dodecyl ammonium chloride (C12),6.188,,,,,,3.85,,,,,,,,,,,,,,,,,,,,,,,,,,,,,,,,,,,,,,,,,,,,,,,,Malvern Nano-ZS,,https://doi.org/10.1021/la802246g
748,PTE-BS,269000.0,192142.8571,1.4,,,0,0,1.0,0,0.0,,,,,0.005,293.0,,,,,,,,H2O,0.0,dodecyl ammonium chloride (C12),12.376,,,,,,2.35,,,,,,,,,,,,,,,,,,,,,,,,,,,,,,,,,,,,,,,,,,,,,,,,Malvern Nano-ZS,,https://doi.org/10.1021/la802246g
749,4BCMU,,,,,2400,0,0,1.0,0,0.0,,,,90 45,0.0004,298.0,,,,,,,,Tol,0.0,,,,,,,,93.75,,,,,,,,,,,,,,,,,,,,,,,,,,,,,,,,,,,,,,,,,,,,,not reported,,,critical concentration=~5 X 10-4 glcm3,P in another study: 2.5-3,https://doi.org/10.1063/1.448774
750,4BCMU,,,,,2400,0,0,1.0,0,0.0,,,,90 45,0.0017,298.0,,,,,,,,Tol,0.0,,,,,,,,89.4231,,,,,,,,,,,,,,,,,,,,,,,,,,,,,,,,,,,,,,,,,,,,,not reported,,,critical concentration=~5 X 10-4 glcm4,P in another study: 2.5-3,https://doi.org/10.1063/1.448774
751,4BCMU,,,,,2400,0,0,1.0,0,0.0,,,,90 45,0.0035,298.0,,,,,,,,Tol,0.0,,,,,,,,111.0577,,,,,,,,,,,,,,,,,,,,,,,,,,,,,,,,,,,,,,,,,,,,,not reported,,,critical concentration=~5 X 10-4 glcm5,P in another study: 2.5-3,https://doi.org/10.1063/1.448774
752,4BCMU,,,,,2400,0,0,1.0,0,0.0,,,,90 45,0.008,298.0,,,,,,,,Tol,0.0,,,,,,,,109.6154,,,,,,,,,,,,,,,,,,,,,,,,,,,,,,,,,,,,,,,,,,,,,not reported,,,critical concentration=~5 X 10-4 glcm6,P in another study: 2.5-3,https://doi.org/10.1063/1.448774
753,4BCMU,,,,,2400,0,0,1.0,0,0.0,,,,90 45,0.0283,298.0,,,,,,,,Tol,0.0,,,,,,,,250.96155,,,,,,,,,,,,,,,,,,,,,,,,,,,,,,,,,,,,,,,,,,,,,not reported,,,critical concentration=~5 X 10-4 glcm7,P in another study: 2.5-3,https://doi.org/10.1063/1.448774
754,4BCMU,,,,,2400,0,0,1.0,0,0.0,,,,90 45,0.0784,298.0,,,,,,,,Tol,0.0,,,,,,,,341.8269,,,,,,,,,,,,,,,,,,,,,,,,,,,,,,,,,,,,,,,,,,,,,not reported,,,critical concentration=~5 X 10-4 glcm8,P in another study: 2.5-3,https://doi.org/10.1063/1.448774
755,4BCMU,,,,,2400,0,0,1.0,0,0.0,,,,90 45,0.0906,298.0,,,,,,,,Tol,0.0,,,,,,,,275.48075,,,,,,,,,,,,,,,,,,,,,,,,,,,,,,,,,,,,,,,,,,,,,not reported,,,critical concentration=~5 X 10-4 glcm9,P in another study: 2.5-3,https://doi.org/10.1063/1.448774
756,4BCMU,,,,,2400,0,0,1.0,0,0.0,,,,90 45,0.001,297.0,,,,,,,,Tol,0.0,,,,,,,,108.01,,,,,,,,,,,,,,,,,,,,,,,,,,,,,,,,,,,,,,,,,,,,,not reported,,,critical concentration=~5 X 10-4 glcm10,P in another study: 2.5-3,https://doi.org/10.1063/1.448774
757,4BCMU,,,,,2400,0,0,1.0,0,0.0,,,,90 45,0.001,310.0,,,,,,,,Tol,0.0,,,,,,,,114.065,,,,,,,,,,,,,,,,,,,,,,,,,,,,,,,,,,,,,,,,,,,,,not reported,,,critical concentration=~5 X 10-4 glcm11,P in another study: 2.5-3,https://doi.org/10.1063/1.448774
758,4BCMU,,,,,2400,0,0,1.0,0,0.0,,,,90 45,0.001,323.0,,,,,,,,Tol,0.0,,,,,,,,111.915,,,,,,,,,,,,,,,,,,,,,,,,,,,,,,,,,,,,,,,,,,,,,not reported,,,critical concentration=~5 X 10-4 glcm12,P in another study: 2.5-3,https://doi.org/10.1063/1.448774
759,4BCMU,,,,,2400,0,0,1.0,0,0.0,,,,90 45,1.0,346.0,,,,,,,,Tol,0.0,,,,,,,,20.9,,,,,,,,,,,,,,,,,,,,,,,,,,,,,,,,,,,,,,,,,,,,,not reported,,,critical concentration=~5 X 10-4 glcm13,P in another study: 2.5-3,https://doi.org/10.1063/1.448774
760,DPP-T,133010.0,47000.0,2.83,,,1,0,0.0,0,,,,,,5.0,298.0,,,,,,,,CB,1.0,,,,,,,,,,,,,,,,,,,,,,,,,,,,,,,9.0,,21.6,,,,,,,1.3,,,,,,,,,,,,,,,flexible cylinder,,,https://doi.org/10.1002/aelm.201800899
761,P3HT,18400.0,16880.73394,1.09,,,1,0,0.0,0,0.0,,,,,2.0,298.0,,,,,,,overnight,DCB,1.0,,,,,,,,,,,,,,,,,5.28,,,,,,,,,,,,,,4.005,,20.1,,,,,,,1.35,,,,,,,,,,,,,,in model sheet,,,,https://doi.org/10.1039/C8CP07520D
762,P3HT,18400.0,16880.73394,1.09,,,1,0,0.0,0,0.0,,,,,2.0,325.0,,,,,,,overnight,DCB,1.0,,,,,,,,,,,,,,,,,5.08,,,,,,,,,,,,,,3.935,,19.130000000000003,,,,,,,1.38,,,,,,,,,,,,,,in model sheet,,,,https://doi.org/10.1039/C8CP07520D
763,P3HT,18400.0,16880.73394,1.09,,,1,0,0.0,0,0.0,,,,,2.0,338.0,,,,,,,overnight,DCB,1.0,,,,,,,,,,,,,,,,,4.65,,,,,,,,,,,,,,2.95,,20.869999999999997,,,,,,,1.29,,,,,,,,,,,,,,in model sheet,,,,https://doi.org/10.1039/C8CP07520D
764,P3HT,18400.0,16880.73394,1.09,,,1,0,0.0,0,0.0,,,,,2.0,350.0,,,,,,,overnight,DCB,1.0,,,,,,,,,,,,,,,,,5.01,,,,,,,,,,,,,,3.53,,20.46,,,,,,,1.31,,,,,,,,,,,,,,in model sheet,,,,https://doi.org/10.1039/C8CP07520D
765,P3(4MP)T,33000.0,29203.53982,1.13,,,1,0,0.0,0,0.0,,,,,2.0,298.0,,,,,,,overnight,DCB,1.0,,,,,,,,,,,,,,,,,6.09,,,,,,,,,,,,,,2.57,,38.42,,,,,,,1.28,,,,,,,,,,,,,,in model sheet,,,,https://doi.org/10.1039/C8CP07520D
766,P3(4MP)T,33000.0,29203.53982,1.13,,,1,0,0.0,0,0.0,,,,,2.0,325.0,,,,,,,overnight,DCB,1.0,,,,,,,,,,,,,,,,,6.0,,,,,,,,,,,,,,2.56,,37.46,,,,,,,1.28,,,,,,,,,,,,,,in model sheet,,,,https://doi.org/10.1039/C8CP07520D
767,P3(4MP)T,33000.0,29203.53982,1.13,,,1,0,0.0,0,0.0,,,,,2.0,338.0,,,,,,,overnight,DCB,1.0,,,,,,,,,,,,,,,,,5.95,,,,,,,,,,,,,,2.32,,39.8,,,,,,,1.24,,,,,,,,,,,,,,in model sheet,,,,https://doi.org/10.1039/C8CP07520D
768,P3(4MP)T,33000.0,29203.53982,1.13,,,1,0,0.0,0,0.0,,,,,2.0,350.0,,,,,,,overnight,DCB,1.0,,,,,,,,,,,,,,,,,6.14,,,,,,,,,,,,,,2.745,,37.1,,,,,,,1.33,,,,,,,,,,,,,,in model sheet,,,,https://doi.org/10.1039/C8CP07520D
769,P3BT,49000.0,32666.66667,1.5,,,1,0,0.0,0,0.0,,,,,1.0,298.0,,,,,,,,NB,1.0,,,,,,,,,,,,,,,,,,,,,,,,,,,,,,,2.55,,,,,,,,,,,,,,,,,,,,,,,WLC,,,,https://doi.org/10.1103/PhysRevLett.62.55
770,P3DDT,24000.0,13872.83237,1.73,,,0,0,1.0,0,0.0,,,,,5.0,298.0,,,,,,,,oDCB,0.0,,,,,,,,3.6,1.0,,,,,,,,,,,,,,,,,,,,,,,,,,,,,,,,,,,,,,,,,,,,,,,,,https://doi.org/10.1021/jp402039g
771,PQT12,17200.0,12647.05882,1.36,,,0,0,1.0,0,0.0,,,,,5.0,298.0,,,,,,,,oDCB,0.0,,,,,,,,4.5,1.0,,,,,,,,,,,,,,,,,,,,,,,,,,,,,,,,,,,,,,,,,,,,,,,,,https://doi.org/10.1021/jp402039g
772,PQT12,44000.0,15492.95775,2.84,,,0,0,1.0,0,0.0,,,,,5.0,298.0,,,,,,,,oDCB,0.0,,,,,,,,39.0,1.0,5.7,0.1,,,,,,,,,,,,,,,,,,,,,,,,,,,,,,,,,,,,,,,,,,,,,,,https://doi.org/10.1021/jp402039g
773,pBTTT12,24900.0,10732.75862,2.32,,,0,0,1.0,0,0.0,,,,,5.0,298.0,,,,,,,,oDCB,0.0,,,,,,,,69.0,1.0,7.1,0.07,,,,,,,,,,,,,,,,,,,,,,,,,,,,,,,,,,,,,,,,,,,,,,,https://doi.org/10.1021/jp402039g
774,pBTTT12,34200.0,15405.40541,2.22,,,0,0,1.0,0,0.0,,,,,5.0,298.0,,,,,,,,oDCB,0.0,,,,,,,,87.7,1.0,9.0,0.09,,,,,,,,,,,,,,,,,,,,,,,,,,,,,,,,,,,,,,,,,,,,,,,https://doi.org/10.1021/jp402039g
775,P3HT,87000.0,27029.0,3.21876503,98.5,,0,0,1.0,0,0.0,,,,,0.4307153576788394,298.0,,,,0,298,,,pXyl,0.0,,,,,,,,147.0,0.71,8.0,1,,,,,,,,,,,,,,,,,,,,,,,,,,,,,,,,,,,,,,,,,,,,,.05wt,"P3HT solution was dissolved in solvent and placed at elevated temperature 80 °C for complete dissolution. After cooling to room temperature, the solutions were standing in dark and vibrationless environment over 2 days at room temperature to obtain homogeneous samples.",https://doi.org/10.1021/la903381f
776,P3HT,87000.0,27029.0,3.21876503,98.5,,0,0,1.0,0,0.0,,,,,0.4307153576788394,298.0,,,,4,298,,,pXyl,0.0,,,,,,,,92.0,1.0,8.0,0.176,,,,,,,,,,,,,,,,,,,,,,,,,,,,,,,,,,,,,,,,,,,,,.05wt,,https://doi.org/10.1021/la903381f
777,PQT-12,21000.0,,,,,0,0,1.0,0,0.0,,,,,0.1,293.0,,,,,,,,THF,0.0,,,,,,,,121.01,1.0,9.19,0.17,,,,,,,,,,,,,,,,,,,,,,,,,,,,,,,,,,,,,,,,,,,,,,,https://doi.org/10.1039/C3RA40719E
778,PQT-12,21000.0,,,,,0,0,1.0,0,0.0,,,,,0.1,293.0,,,,,,,,Tol,0.0,,,,,,,,94.51,1.0,7.87,0.28,,,,,,,,,,,,,,,,,,,,,,,,,,,,,,,,,,,,,,,,,,,,,,,https://doi.org/10.1039/C3RA40719E
779,PQT-12,21000.0,,,,,0,0,1.0,0,0.0,,,,,0.1,293.0,,,,,,,,CB,0.0,,,,,,,,156.05,1.0,16.17,0.58,,,,,,,,,,,,,,,,,,,,,,,,,,,,,,,,,,,,,,,,,,,,,,,https://doi.org/10.1039/C3RA40719E
780,PQT-12,21000.0,,,,,0,0,1.0,0,0.0,,,,,0.1,293.0,,,,,,,,CF,0.0,,,,,,,,91.87,1.0,5.22,0.88,,,,,,,,,,,,,,,,,,,,,,,,,,,,,,,,,,,,,,,,,,,,,,,https://doi.org/10.1039/C3RA40719E
781,PQT-12,21000.0,,,,,0,0,1.0,0,0.0,,,,,0.1,274.0,,,,,,,,CB,0.0,,,,,,,,122.57,1.0,12.1,0.54,,,,,,,,,,,,,,,,,,,,,,,,,,,,,,,,,,,,,,,,,,,,,,,https://doi.org/10.1039/C3RA40719E
782,PQT-12,21000.0,,,,,0,0,1.0,0,0.0,,,,,0.1,333.0,,,,,,,,CB,0.0,,,,,,,,26.8,1.0,,,,,,,,,,,,,,,,,,,,,,,,,,,,,,,,,,,,,,,,,,,,,,,,,https://doi.org/10.1039/C3RA40719E
783,P6DPF,62113.0,34700.0,1.79,,,0,0,1.0,0,0.0,,,,,0.5,298.0,,,,,,,,Tol,0.0,,,,,,,,4.69,1.0,,,,,,,,,,,,,,,,,,,,,,,,,,,,,,,,,,,,,,,,,,,,,,,,,https://doi.org/10.1021/acs.chemmater.3c03055
784,P7DPF,58660.0,41900.0,1.4,,,0,0,1.0,0,0.0,,,,,0.5,298.0,,,,,,,,Tol,0.0,,,,,,,,38.82,1.0,7.29,0.09,,,,,,,,,,,,,,,,,,,,,,,,,,,,,,,,,,,,,,,,,,,,,,,https://doi.org/10.1021/acs.chemmater.3c03055
785,P8DPF,103806.0,65700.0,1.58,,,0,0,1.0,0,0.0,,,,,0.5,298.0,,,,,,,,Tol,0.0,,,,,,,,53.21,1.0,,,,,,,,,,,,,,,,,,,,,,,,,,,,,,,,,,,,,,,,,,,,,,,,,https://doi.org/10.1021/acs.chemmater.3c03055
786,P9DPF,53868.0,26800.0,2.01,,,0,0,1.0,0,0.0,,,,,0.5,298.0,,,,,,,,Tol,0.0,,,,,,,,6.04,1.0,0.39,0.13,,,,,,,,,,,,,,,,,,,,,,,,,,,,,,,,,,,,,,,,,,,,,,,https://doi.org/10.1021/acs.chemmater.3c03055
787,PM7-D2,80300.0,39000.0,2.1,,,0,1,0.0,0,0.0,,,,,20.0,298.0,,,,,,,,CN,0.0,,,,,,,,,,,,,,,,,,,,,,,,,,,,,,,3.8,1.6,124.0,,,,,,,0.678,,,58.2,,,,,,,,,,,flexible cylinder,,"PM7 D2 backbone 26.26 2.32 2.71 - -
PM7 D2 sidechain 16.05 2.11 5.49
Dispersion Polarity Hydrogen respectively",,https://doi.org/10.1021/acs.chemmater.3c03055
788,PM7-D2,80300.0,39000.0,2.1,,,0,1,0.0,0,0.0,,,,,20.0,298.0,,,,,,,,CB,0.0,,,,,,,,,,,,,,,,,,,,,,,,,,,,,,,18.6,5.5,124.0,,,,,,,0.678,,,58.2,,,,,,,,,,,flexible cylinder,,,,https://doi.org/10.1021/acs.chemmater.3c03055
789,PM7-D2,80300.0,39000.0,2.1,,,0,1,0.0,0,0.0,,,,,20.0,298.0,,,,,,,,Tol,0.0,,,,,,,,,,,,,,,,,,,,,,,,,,,,,,,,,124.0,,,,,,,0.678,0.003,,58.2,1.0,,,,,,,,,,flexible cylinder,,,,https://doi.org/10.1021/acs.chemmater.3c03055
790,PM7-D2,80300.0,39000.0,2.1,,,0,1,0.0,0,0.0,,,,,20.0,298.0,,,,,,,,20:80 vol% Tol-AN,0.0,,,,,,,,,,,,,,,,,,,,,,,,,,,,,,,,,124.0,,,,,,,0.678,,,58.2,,,,,,,,,,,flexible cylinder,,,,https://doi.org/10.1021/acs.chemmater.3c03055
791,P3HT,24000.0,16000.0,1.5,,,0,0,1.0,1,0.0,,,,20,1.0,293.0,0.33,298,,,,,,THF,0.0,,,,,,,,74.8,1.0,4.0,0.08,,,,,,78.7,,,,,,,,,,,,,,,,,,,,,,,,,,,,,,,,,,,,CONTIN,,,,,https://doi.org/10.1021/ma102168a
792,P3HT,24000.0,16000.0,1.5,,,0,0,1.0,1,0.0,,,,20,1.0,303.0,0.33,298,,,,,,THF,0.0,,,,,,,,80.8,1.0,4.0,0.08,,,,,,88.8,,,,,,,,,,,,,,,,,,,,,,,,,,,,,,,,,,,,CONTIN,,,,,https://doi.org/10.1021/ma102168a
793,P3HT,24000.0,16000.0,1.5,,,0,0,1.0,1,0.0,,,,20,1.0,313.0,0.33,298,,,,,,THF,0.0,,,,,,,,85.4,1.0,4.0,0.08,,,,,,87.8,,,,,,,,,,,,,,,,,,,,,,,,,,,,,,,,,,,,CONTIN,,,,,https://doi.org/10.1021/ma102168a
794,P3HT,24000.0,16000.0,1.5,,,0,0,1.0,1,0.0,,,,20,1.0,323.0,0.33,298,,,,,,THF,0.0,,,,,,,,87.0,1.0,4.0,0.08,,,,,,91.7,,,,,,,,,,,,,,,,,,,,,,,,,,,,,,,,,,,,CONTIN,,,,,https://doi.org/10.1021/ma102168a
795,P3HT,24000.0,16000.0,1.5,,,0,0,1.0,1,0.0,,,,20,1.0,328.0,0.33,298,,,,,,THF,0.0,,,,,,,,89.4,1.0,4.0,0.08,,,,,,91.7,,,,,,,,,,,,,,,,,,,,,,,,,,,,,,,,,,,,CONTIN,,,,,https://doi.org/10.1021/ma102168a
796,P3HT,87000.0,,,98.5,,0,0,1.0,0,0.0,,,,90,0.4,298.0,168,298,,,,,,CB,0.0,,,,,,,,89.0,0.25,4.54,1,,,,,,,,,,,,,,,,,,,,,,,,,,,,,,,,,,,,,,,,,,,,,,,https://doi.org/10.1016/j.colsurfa.2011.03.003
797,P3HT,87000.0,,,98.5,,0,0,1.0,0,0.0,,,,90,0.4,298.0,168,298,,,,,,CF,0.0,,,,,,,,112.0,0.1,4.06,1,,,,,,,,,,,,,,,,,,,,,,,,,,,,,,,,,,,,,,,,,,,,,,,https://doi.org/10.1016/j.colsurfa.2011.03.003
798,P3HT,87000.0,,,98.5,,0,0,1.0,0,0.0,,,,90,0.4,298.0,168,298,,,,,,Tol,0.0,,,,,,,,215.21,1.0,14.24,0.2,,,,,,,,,,,,,,,,,,,,,,,,,,,,,,,,,,,,,,,,,,,,,,,https://doi.org/10.1016/j.colsurfa.2011.03.003
799,P3HT,87000.0,,,98.5,,0,0,1.0,0,0.0,,,,90,0.4,298.0,168,298,,,,,,Xyl,0.0,,,,,,,,103.76,1.0,7.25,0.23,,,,,,,,,,,,,,,,,,,,,,,,,,,,,,,,,,,,,,,,,,,,,,,https://doi.org/10.1016/j.colsurfa.2011.03.003
800,P3HT,87000.0,,,98.5,,0,0,1.0,0,0.0,,,,90,0.4,298.0,168,298,3,,318,,,Tol,0.0,,,,,,,,97.85,1.0,18.92,0.42,,,,,,,,,,,,,,,,,,,,,,,,,,,,,,,,,,,,,,,,,,,,,,,https://doi.org/10.1016/j.colsurfa.2011.03.003
801,P3HT,68000.0,,,98.5,,0,0,1.0,0,0.0,,,,,10.0,298.0,,,,,,298.0,12,CB,0.0,,,,,,,,6.5,1.0,170.0,0.18,,,,,,,,,,,,,,,,,,,,,,,,,,,,,,,,,,,,,,,,,,,,,,,https://doi.org/10.1016/j.orgel.2010.01.017
802,P3HT,68000.0,,,98.5,,0,0,1.0,0,0.0,,,,,10.0,298.0,,,,,,298.0,12,CB,0.0,n-dodecylthiol,98:2 vol%,,,,,,6.6,1.0,134.0,0.43,,,,,,,,,,,,,,,,,,,,,,,,,,,,,,,,,,,,,,,,,,,,,,,https://doi.org/10.1016/j.orgel.2010.01.017
803,P3HT,68000.0,,,98.5,,0,0,1.0,0,0.0,,,,,10.0,298.0,,,,,,298.0,12,CB,0.0,n-dodecylthiol,96:4 vol%,,,,,,6.6,1.0,75.0,0.35,,,,,,,,,,,,,,,,,,,,,,,,,,,,,,,,,,,,,,,,,,,,,,,https://doi.org/10.1016/j.orgel.2010.01.017
