Repository: ddomlab/Model-Generalizability-and-Uncertainty-for-Predicting-Conjugated-Polymer-Solution-Conformation

This repository contains the data, preprocessing workflows, and machine learning pipelines developed for the paper:<br>
"**Robust Learning from Literature Data: Model Generalizability and Uncertainty for Predicting Conjugated Polymer Solution Conformation**"

## Overview
The repository is set-up to make the results easy to reproduce. If you get stuck or like to learn more, please feel free to open an issue.

##  Repository Structure

```bash
code_/                       
├── cleaning/                
│   └── generate_clean_dataset.py             # Main script to clean and prepare dataset
├── notebooks/
│   ├── Image_2structure_Molscribe_Decimer_V2.ipynb       # Image-to-structure using OCSR

File: datasets/cleaned_datasets/cleaned_data_wo_block_cp.csv (part 6 of 9)
e (K),Stirring /heating time(min),Sonication time (min),Sonication/Stirring/heating Temperature (K),storage temperature (K),Storage time (hour),Solvent(s),Deuterated solvent,Solid additive,Solid additive quantity (mg/ml),Solvent solubility parameter (Hansen),Polymer solubility parameter ,Polymer solubility parameter 𝛿d [MPa1/2],Polymer solubility parameter  𝛿p [MPa1/2],Polymer solubility parameter 𝛿h [MPa1/2],Rh1 (nm),I1 (Normalized 1-0),Rh2 (nm),I2 (Normalized 1-0),Rh3 (nm),I3 (Normalized 1-0),Rh4 (nm),I4 (Normalized 1-0),Rh deviation (nm) ±,Rg1 (nm),Rg2 (nm),Rg 1deviation (nm) ±,"Rcs,g (crossectional radius) (nm)","Rcs,g (crossectional radius) (nm) ±","Rt,g (radius of gyration) (nm)",Ree (chain end-to-end distance) (nm),Ree deviation (nm) ±,A2 (mol dm3/g^2),df,α1 ,q1 range (A-1),α2 ,q2 range (A-1),Lp (nm),Lp deviation (nm) ±,Lc (nm),Lc deviation (nm) ±,ξs (characteristic length scale) (nm),ξs deviation (nm) ±,ξd (mesh size of the dynamic network) (nm),ξd deviation (nm) ±,R disk (nm),R cylinder (nm),R deviation (nm) ±,R core cylinder (nm),L cylinder (nm),L deviation (nm) ±,t (thinkness) (nm),t (thinkness) (nm) ±,A parallelepiped (thickness)(nm),A deviation (nm) ±,B parallelepiped (width)(nm),B deviation (nm) ±,C parallelepiped (length)(nm),C deviation (nm) ±,Light scattering model,SANS/SAXS model,Expected Conformation,Additional notes 1,Additional notes 2,Doi,matched index,Rh (IW avg log),intensity weighted average Rh (nm),derived Rh (nm),normalized intensity (0-1) corrected
434,LP,14500.0,10000.0,1.45,,,0,0,1.0,0,0.0,,0.05,308.0,,,,,,,,,,,,,,,,,CB,0.0,,,,,,,,112.66,,,,,,,,,,,,,,,,,,,,,,,,,,,,,,,,,,,,,,,,,,,,,cumulants,,,,,https://doi.org/10.1039/D2TC00761D,507.0,115.84970732780869,120.25510332845649,"[43.996, 53.54, 65.74, 74.489, 82.91, 93.109, 101.801, 127.248, 136.666, 159.056, 169.31, 195.298, 239.798, 302.427]","[0.         0.04403867 0.00429646 0.34156821 0.59613319 0.82814178
 0.9763695  1.         0.87432868 0.6433942  0.41245972 0.09774436
 0.03651987 0.01825994]"
435,LP,14500.0,10000.0,1.45,,,0,0,1.0,0,0.0,,0.05,298.0,,,,,,,,,,,,,,,,,CB,0.0,,,,,,,,89.321,,,,,,,,,,,,,,,,,,,,,,,,,,,,,,,,,,,,,,,,,,,,,cumulants,,,,,https://doi.org/10.1039/D2TC00761D,508.0,91.06755889098255,93.30170448877804,"[41.702, 47.675, 54.505, 63.435, 71.238, 77.196, 89.844, 100.896, 116.384, 126.117, 135.451, 159.056]","[0.         0.02378378 0.00216216 0.24648649 0.53405405 0.8
 1.         0.73621622 0.51675676 0.2972973  0.09945946 0.07891892]"
436,LP,14500.0,10000.0,1.45,,,0,0,1.0,0,0.0,,0.05,293.0,,,,,,,,,,,,,,,,,CB,0.0,,,,,,,,95.703,,,,,,,,,,,,,,,,,,,,,,,,,,,,,,,,,,,,,,,,,,,,,cumulants,,,,,https://doi.org/10.1039/D2TC00761D,509.0,98.74745480674756,100.91316784978245,"[24.101, 33.532, 41.916, 56.293, 65.049, 73.36, 79.177, 93.337, 102.087, 117.348, 123.328, 134.324, 146.352, 168.702, 205.308]","[0.         0.00228571 0.00457143 0.02971429 0.144      0.41371429
 0.728      0.976      1.         0.77714286 0.53028571 0.28457143
 0.06171429 0.01828571 0.02057143]"
437,LP,14500.0,10000.0,1.45,,,0,0,1.0,0,0.0,,0.1,293.0,,,,,,,,,,,,,,,,,CF,0.0,,,,,,,,94.814,,,,,,,,,,,,,,,,,,,,,,,,,,,,,,,,,,,,,,,,,,,,,cumulants,,,,,https://doi.org/10.1039/D2TC00761D,510.0,87.31186913580262,91.0997354742345,"[9.42, 10.498, 11.802, 14.004, 16.175, 18.03, 20.845, 24.75, 35.845, 43.722, 56.3, 65.437, 68.246, 74.417, 81.158, 83.92, 89.243, 97.844, 107.391, 113.758, 123.755, 132.282, 156.162, 192.239]","[0.         0.         0.0171371  0.04334677 0.06149194 0.05241935
 0.0171371  0.00907258 0.         0.         0.         0.17439516
 0.34778226 0.55645161 0.75604839 0.90423387 1.         0.90423387
 0.74798387 0.55645161 0.39112903 0.20060484 0.00907258 0.        ]"
438,LP,4350.0,3000.0,1.45,,,0,0,1.0,0,0.0,,0.1,293.0,,,,,,,,,,,,,,,,,CF,0.0,,,,,,,,40.439,,,,,,,,,,,,,,,,,,,,,,,,,,,,,,,,,,,,,,,,,,,,,cumulants,,,,,https://doi.org/10.1039/D2TC00761D,511.0,39.7395813817458,42.8355798504927,"[8.305, 10.692, 13.896, 18.9, 20.339, 24.211, 27.516, 32.133, 41.061, 47.387, 54.636, 60.795, 70.125, 80.208, 93.404, 118.111, 157.681]","[0.01883053 0.         0.01883053 0.08424182 0.2061447  0.50445986
 0.67294351 0.85034688 1.         0.8691774  0.63627354 0.46778989
 0.28047572 0.15857284 0.02775025 0.01883053 0.01883053]"
439,LP,14500.0,10000.0,1.45,,,0,0,1.0,0,0.0,,0.005,293.0,,,,,,,,,,,,,,,,,CF,0.0,,,,,,,,74.844,,,,,,,,,,,,,,,,,,,,,,,,,,,,,,,,,,,,,,,,,,,,,cumulants,,,,,https://doi.org/10.1039/D2TC00761D,512.0,73.85507032620218,77.94061728395062,"[19.705, 21.163, 26.93, 31.906, 41.702, 52.593, 67.524, 84.403, 110.315, 137.891, 178.623, 215.443]","[0.01614531 0.01715439 0.01816347 0.02018163 0.19273461 0.58829465
 1.         0.96770938 0.62764884 0.13319879 0.01513623 0.        ]"
440,LP,14500.0,10000.0,1.45,,,0,0,1.0,0,0.0,,0.01,293.0,,,,,,,,,,,,,,,,,CF,0.0,,,,,,,,49.298,,,,,,,,,,,,,,,,,,,,,,,,,,,,,,,,,,,,,,,,,,,,,cumulants,,,,,https://doi.org/10.1039/D2TC00761D,513.0,33.50571607304955,43.32254500587544,"[3.405, 4.335, 5.442, 6.74, 8.5, 11.106, 16.743, 20.557, 26.349, 31.299, 39.554, 48.893, 63.099, 78.773, 97.989, 121.391]","[0.27427427 0.24524525 0.         0.01701702 0.01801802 0.03603604
 0.03803804 0.04004004 0.13413413 0.48948949 0.87587588 1.
 0.70970971 0.27927928 0.05005005 0.05205205]"
441,LP,14500.0,10000.0,1.45,,,0,0,1.0,0,0.0,,0.05,293.0,,,,,,,,,,,,,,,,,CF,0.0,,,,,,,,100.939,,,,,,,,,,,,,,,,,,,,,,,,,,,,,,,,,,,,,,,,,,,,,cumulants,,,,,https://doi.org/10.1039/D2TC00761D,514.0,93.98208140884448,123.28064705882353,"[4.991, 7.128, 10.185, 14.559, 21.534, 30.36, 42.701, 61.103, 87.753, 127.845, 182.154, 265.084, 387.591, 550.252, 793.333, 1123.904]","[0.         0.02702703 0.02810811 0.01837838 0.06918919 0.25297297
 0.53405405 0.84       1.         0.94054054 0.69945946 0.32540541
 0.12108108 0.02486486 0.02702703 0.0172973 ]"
442,LP,14500.0,10000.0,1.45,,,0,0,1.0,0,0.0,,0.1,293.0,,,,,,,,,,,,,,,,,CF,0.0,,,,,,,,102.205,,,,,,,,,,,,,,,,,,,,,,,,,,,,,,,,,,,,,,,,,,,,,cumulants,,,,,https://doi.org/10.1039/D2TC00761D,515.0,98.78829788868244,127.59547644654764,"[10.55, 15.348, 21.932, 31.906, 46.003, 64.577, 93.944, 133.055, 193.563, 274.148, 391.763, 564.856, 800.02, 1163.835]","[0.05901288 0.0611588  0.11051502 0.25536481 0.49570815 0.74785408
 1.         0.95386266 0.74141631 0.37339056 0.14914163 0.0193133
 0.02145923 0.        ]"
443,CP,11526.0,10200.0,1.13,,,1,0,0.0,0,0.0,,5.0,348.0,,,,,,,,,,,,,,,,,CB,1.0,,,,,,,,,,,,,,,,,,,,,,,,,,,,0.003-0.7,,,6.83,0.76,12.27,0.4,,,,,,0.89,0.01,,,,,,,,,,,,,flexible cylinder,,,,https://doi.org/10.1039/D2TC00761D,,,,,
444,4BCMU,,,,,,0,0,1.0,0,0.0,,1.0,300.0,,,,,,,,,,,,,,,,,71.7:28.3 vol% CF-nC6,,,,,,,,,70.0787402,,,,,,,,,,,,,,,,,,,,,,,,,,,,,,,,,,,,,,,,,,,,,,,,,,https://doi.org/10.1103/PhysRevLett.50.1934,,70.0787402,70.0787402,,
445,4BCMU,,,,,,0,0,1.0,0,0.0,,1.0,300.0,,,,,,,,,,,,,,,,,75.8:24.2 vol% CF-nC6,,,,,,,,,60.6299213,,,,,,,,,,,,,,,,,,,,,,,,,,,,,,,,,,,,,,,,,,,,,,,,lp = 1.5 with formula of Rh = (L*Lp)^.3,,https://doi.org/10.1103/PhysRevLett.50.1934,,60.6299213,60.6299213,,
446,4BCMU,,,,,,0,0,1.0,0,0.0,,1.0,300.0,,,,,,,,,,,,,,,,,80.6:19.4 vol% CF-nC6,,,,,,,,,60.6299213,,,,,,,,,,,,,,,,,,,,,,,,,,,,,,,,,,,,,,,,,,,,,,,,lp = 1.5 with formula of Rh = (L*Lp)^.4,,https://doi.org/10.1103/PhysRevLett.50.1934,,60.6299213,60.6299213,,
447,4BCMU,,,,,,0,0,1.0,0,0.0,,1.0,300.0,,,,,,,,,,,,,,,,,92.6:7.4 vol% CF-nC6,,,,,,,,,61.4173228,,,,,,,,,,,,,,,,,,,,,,,,,,,,,,,,,,,,,,,,,,,,,,,,lp = 1.5 with formula of Rh = (L*Lp)^.5 ,,https://doi.org/10.1103/PhysRevLett.50.1934,,61.4173228,61.4173228,,
448,4BCMU,,,,,,0,0,1.0,0,0.0,,1.0,300.0,,,,,,,,,,,,,,,,,100:0 vol% CF-nC6,,,,,,,,,61.4173228,,,,,,,,,,,,,,,,,,,,,,,,,,,,,,,,,,,,,,,,,,,,,,,,lp = 1.5 for Rh ~ 60 nm with formula of Rh = (L*Lp)^.6,,https://doi.org/10.1103/PhysRevLett.50.1934,,61.4173228,61.4173228,,
449,4BCMU,,,,,,0,0,1.0,0,0.0,,1.0,300.0,,,,,,,,,,,,,,,,,52.9:47.1 vol% CF-nC6,,,,,,,,,180.314961,,,,,,,,,,,,,,,,,,,,,,,,,,,,,,,,,,,,,,,,,,,,,,,,,,https://doi.org/10.1103/PhysRevLett.50.1934,,180.314961,180.314961,,
450,4BCMU,,,,,,0,0,1.0,0,0.0,,0.0025,300.0,,,,,,,,,,,,,,,,,70.9:29.1 vol% CF-nC6,,,,,,,,,220.866142,,,,,,,,,,,,,,,,,,,,,,,,,,,,,,,,,,,,,,,,,,,,,,,,,,https://doi.org/10.1103/PhysRevLett.50.1934,,220.866142,220.866142,,
451,4BCMU,,,,,,0,0,1.0,0,0.0,,0.005,300.0,,,,,,,,,,,,,,,,,53:47 vol% CF-nC6,,,,,,,,,215.748031,,,,,,,,,,,,,,,,,,,,,,,,,,,,,,,,,,,,,,,,,,,,,,,,,,https://doi.org/10.1103/PhysRevLett.50.1934,,215.748031,215.748031,,
452,4BCMU,,,,,,0,0,1.0,0,0.0,,0.73,300.0,,,,,,,,,,,,,,,,,62:38 vol% CF-nC6,,,,,,,,,230.314961,,,,,,,,,,,,,,,,,,,,,,,,,,,,,,,,,,,,,,,,,,,,,,,,,,https://doi.org/10.1103/PhysRevLett.50.1934,,230.314961,230.314961,,
453,DP10-PPV,463000.0,,,,,0,0,0.0,1,0.0,90,0.7474999999999999,298.0,,,,,,,,,,,,720,,313,,,CF,0.0,,,,,,,,,,,,,,,,,38.0,,,,,,,,6.7e-06,,,,,,6.5,,670.5,,,,,,,,,,,,,,,,,,,,,,, 0.001-0.1 wt %,,https://doi.org/10.1021/la803339f,,,,,
454,DP10-PPV,463000.0,,,,,0,0,0.0,1,0.0,90,0.4445,298.0,,,,,,,,,,,,720,,313,,,Tol,0.0,,,,,,,,,,,,,,,,,35.0,,,,,,,,3.7e-06,,,,,,5.5,,670.5,,,,,,,,,,,,,,,,,,,,,,, 0.001-0.1 wt %,,https://doi.org/10.1021/la803339f,,,,,
455,DP10-PPV,463000.0,,,,,1,0,1.0,1,0.0,90,1.48028028028028,298.0,,,,,,,,,,,,720,,313,,,CF,1.0,,,,,,,,,,,,,,,,,,,,,,,,,,,,,,,6.4,,670.5,,,,,,,0.41,,,,,,,,,,,,,,Wormlike Chain Model with Excluded Volume Interaction,,0.1wt,,https://doi.org/10.1021/la803339f,,,,,
456,DP10-PPV,463000.0,,,,,1,0,1.0,1,0.0,90,7.431155778894471,298.0,,,,,,,,,,,,720,,313,,,CF,1.0,,,,,,,,,,,,,,,,,,,,,,,,,,,,,,,13.3,,670.5,,,,,,,0.46,,,,,,,,,,,,,,Wormlike Chain Model with Excluded Volume Interaction,,0.5wt,,https://doi.org/10.1021/la803339f,,,,,
457,DP10-PPV,463000.0,,,,,1,0,1.0,1,0.0,90,14.937373737373736,298.0,,,,,,,,,,,,720,,313,,,CF,1.0,,,,,,,,,,,,,,,,,,,,,,,,,,,,,,,23.0,,670.5,,,,,,,0.52,,,,,,,,,,,,,,Wormlike Chain Model with Excluded Volume Interaction,,1wt,,https://doi.org/10.1021/la803339f,,,,,
458,DP10-PPV,463000.0,,,,,0,0,1.0,0,0.0,90,0.07394369718485924,298.0,,,,,,,,,,,,720,,313,,,CF,0.0,,,,,,,,17.52,1.0,0.04,0.43,,,,,,,,,,,,,,,,,,,,,,670.5,,,,,,,,,,,,,,,,,,,,,,,0.005 wt,,https://doi.org/10.1021/la803339f,535.0,0.6633927468320315,3.4551917404129795,"[0.001, 0.002, 0.004, 0.006, 0.013, 0.025, 0.047, 0.846, 1.264, 1.796, 1.948, 3.563, 6.911, 12.029, 15.137, 113.96]","[0.         0.06870229 0.22900763 0.38931298 0.38454198 0.1269084
 0.07347328 0.04007634 0.14217557 0.40839695 0.61641221 1.
 0.71278626 0.30629771 0.02194656 0.00858779]"
459,DP10-PPV,463000.0,,,,,0,0,1.0,0,0.0,90,0.1478947894789479,298.0,,,,,,,,,,,,720,,313,,,CF,0.0,,,,,,,,13.157,1.0,0.06,0.55,,,,,,,,,,,,,,,,,,,,,,670.5,,,,,,,,,,,,,,,,,,,,,,,0.01wt ,,https://doi.org/10.1021/la803339f,536.0,0.8641440739553412,4.686286080117066,"[0.001, 0.002, 0.005, 0.007, 0.011, 0.019, 0.039, 0.111, 1.286, 1.793, 1.872, 3.497, 6.669, 9.841, 12.176, 19.825, 231.109, 5515.066]","[0.00739372 0.         0.0831793  0.22828096 0.45933457 0.48521257
 0.0702403  0.06839187 0.05360444 0.37338262 0.69593346 1.
 0.77634011 0.45101664 0.22920518 0.05083179 0.02033272 0.        ]"
460,DP10-PPV,463000.0,,,,,0,0,1.0,0,0.0,90,0.7397698849424711,298.0,,,,,,,,,,,,720,,313,,,CF,0.0,,,,,,,,18.82,1.0,0.03,0.11,,,,,,,,,,,,,,,,,,,,,,670.5,,,,,,,,,,,,,,,,,,,,,,,0.05wt,,https://doi.org/10.1021/la803339f,537.0,6.25936543269941,37.563551690106095,"[0.002, 0.007, 0.016, 0.043, 0.127, 0.64, 1.451, 3.169, 5.211, 5.719, 8.389, 15.173, 27.326, 32.574, 642.546, 3257.374, 19028.816]","[0.01528176 0.04489016 0.10506208 0.03056351 0.         0.04489016
 0.         0.22445081 0.53772684 0.83572111 1.         0.64183381
 0.31423114 0.03056351 0.01528176 0.03056351 0.        ]"
461,DP10-PPV,463000.0,,,,,0,0,1.0,0,0.0,90,1.48028028028028,298.0,,,,,,,,,,,,720,,313,,,CF,0.0,,,,,,,,26.919,1.0,,,,,,,,,,,,,,,,,,,,,,,,670.5,,,,,,,,,,,,,,,,,,,,,,,0.1wt,,https://doi.org/10.1021/la803339f,538.0,29.80568079639327,224.10702601685594,"[0.006, 0.014, 0.025, 0.052, 0.085, 0.14, 0.24, 0.432, 0.858, 1.334, 2.283, 3.916, 6.657, 8.834, 10.162, 11.1, 15.573, 18.82, 28.054, 36.232, 44.446, 63.841, 115.261, 187.939, 277.299, 370.13, 406.437, 541.749, 1030.066, 1322.995, 1787.04, 3389.37, 8599.468]","[0.02153846 0.02871795 0.08923077 0.19589744 0.12410256 0.01128205
 0.00307692 0.02871795 0.00205128 0.         0.03179487 0.0174359
 0.19487179 0.42461538 0.56923077 0.77128205 0.8625641  1.
 0.84820513 0.62051282 0.44615385 0.04410256 0.05128205 0.07179487
 0.13333333 0.24205128 0.33435897 0.47179487 0.35282051 0.24102564
 0.10051282 0.03384615 0.02871795]"
462,DP10-PPV,463000.0,,,,,0,0,1.0,0,0.0,90,7.431155778894471,298.0,,,,,,,,,,,,720,,313,,,CF,0.0,,,,,,,,55.07,1.0,1592.47,0.09,,,,,,,,,,,,,,,,,,,,,,670.5,,,,,,,,,,,,,,,,,,,,,,,0.5wt,,https://doi.org/10.1021/la803339f,539.0,57.08239736415879,290.269916130761,"[0.006, 0.024, 0.103, 0.374, 1.559, 5.755, 13.387, 24.311, 30.122, 51.534, 99.559, 165.505, 292.046, 562.963, 1807.997, 5629.63, 17606.839, 113925.746]","[0.04689093 0.05300714 0.10601427 0.08154944 0.04077472 0.07849134
 0.01019368 0.08460754 0.3343527  0.70642202 1.         0.76146789
 0.27624873 0.05198777 0.10703364 0.05198777 0.01325178 0.        ]"
463,DP10-PPV,463000.0,,,,,0,0,1.0,0,0.0,90,14.937373737373736,298.0,,,,,,,,,,,,720,,313,,,CF,0.0,,,,,,,,185.965,1.0,7691.49,0.14,,,,,,,,,,,,,,,,,,,,,,670.5,,,,,,,,,,,,,,,,,,,,,,,1wt,,https://doi.org/10.1021/la803339f,540.0,105.5241008032225,16059.994770418187,"[0.008, 0.033, 0.082, 0.327, 1.105, 5.615, 12.508, 42.827, 55.822, 55.822, 86.31, 170.898, 311.606, 852.995, 1630.333, 5388.375, 16017.826, 63918.504, 326637.841, 1449189.97]","[0.02986612 0.01441813 0.10401648 0.02986612 0.02986612 0.02986612
 0.05973223 0.02986612 0.73120494 0.38825953 1.         0.64160659
 0.14933059 0.         0.07415036 0.1338826  0.11946447 0.04428424
 0.02986612 0.02986612]"
464,DP10-PPV,463000.0,,,,,0,0,1.0,0,0.0,90,0.04425221261063053,298.0,,,,,,,,,,,,720,,313,,,Tol,0.0,,,,,,,,19.79,1.0,0.07,0.94,,,,,,,,,,,,,,,,,,,,,,670.5,,,,,,,,,,,,,,,,,,,,,,,0.005 wt,,https://doi.org/10.1021/la803339f,541.0,0.8559995756900555,39.28834428935914,"[0.002, 0.009, 0.018, 0.032, 0.056, 0.1, 0.154, 0.205, 0.316, 4.87, 10.0, 13.335, 17.783, 31.623, 48.697, 56.234, 273.842, 1000.0, 3162.278]","[0.03842365 0.02758621 0.22660099 0.59704433 1.         0.90246305
 0.58719212 0.35073892 0.01871921 0.         0.3546798  0.60295567
 0.8364532  0.51921182 0.26600985 0.10049261 0.04334975 0.05024631
 0.04236453]"
465,DP10-PPV,463000.0,,,,,0,0,1.0,0,0.0,90,0.08850885088508852,298.0,,,,,,,,,,,,720,,313,,,Tol,0.0,,,,,,,,28.01,1.0,0.11,0.89,,,,,,,,,,,,,,,,,,,,,,670.5,,,,,,,,,,,,,,,,,,,,,,,0.01wt ,,https://doi.org/10.1021/la803339f,542.0,173.4699757368337,1349.6682791033986,"[0.01, 0.02, 0.04, 0.05, 0.1, 0.17, 0.25, 0.41, 0.68, 1.27, 2.34, 4.76, 8.4, 14.11, 20.62, 30.14, 53.16, 61.01, 63.56, 69.4, 83.44, 83.14, 91.07, 90.74, 114.54, 137.81, 166.2, 191.5, 191.92, 201.6, 201.89, 222.41, 233.92, 234.82, 259.24, 272.78, 331.6, 317.57, 334.4, 386.33, 514.13, 652.29, 909.28, 1265.37, 2125.77, 3248.75, 6000.87, 9636.12, 16223.27, 23710.42, 38092.18, 70547.34, 113284.03, 173462.06, 320946.1]","[0.01086957 0.01086957 0.02173913 0.04347826 0.08695652 0.0326087
 0.01086957 0.         0.         0.01086957 0.         0.
 0.01086957 0.04347826 0.02173913 0.         0.01086957 0.10869565
 0.25       0.40217391 0.52173913 0.59782609 0.68478261 0.77173913
 0.84782609 0.94565217 0.98913043 1.         0.94565217 0.90217391
 0.86956522 0.82608696 0.75       0.66304348 0.56521739 0.47826087
 0.33695652 0.25       0.15217391 0.09782609 0.05434783 0.02173913
 0.         0.01086957 0.05434783 0.08695652 0.11956522 0.10869565
 0.09782609 0.07608696 0.05434783 0.0326087  0.02173913 0.01086957
 0.01086957]"
466,DP10-PPV,463000.0,,,,,0,0,1.0,0,0.0,90,0.44272136068034024,298.0,,,,,,,,,,,,720,,313,,,Tol,0.0,,,,,,,,30.02,1.0,0.09,0.25,,,,,,,,,,,,,,,,,,,,,,670.5,,,,,,,,,,,,,,,,,,,,,,,0.05wt,,https://doi.org/10.1021/la803339f,543.0,10.148985535104584,35.76057906521131,"[0.001, 0.006, 0.032, 0.087, 0.154, 0.365, 3.652, 10.0, 13.335, 36.517, 48.697, 64.938, 86.596, 486.968]","[0.05469556 0.04437564 0.09700722 0.26418989 0.13312693 0.03199174
 0.         0.24767802 0.83281734 1.         0.5376677  0.29824561
 0.08668731 0.05882353]"
467,DP10-PPV,463000.0,,,,,0,0,1.0,0,0.0,90,0.8858858858858859,298.0,,,,,,,,,,,,720,,313,,,Tol,0.0,,,,,,,,30.02,1.0,0.05,0.2,901.1,0.45,,,,,,,,,,,,,,,,,,,,670.5,,,,,,,,,,,,,,,,,,,,,,,0.1wt,,https://doi.org/10.1021/la803339f,544.0,21.015131713856192,467.2312202952893,"[0.005, 0.013, 0.024, 0.042, 0.087, 0.154, 3.652, 10.0, 15.399, 31.623, 56.234, 74.989, 115.478, 177.828, 365.174, 1154.782, 2371.374, 3651.741, 23713.737]","[0.06066946 0.05334728 0.14330544 0.2332636  0.13493724 0.03661088
 0.         0.22698745 0.75523013 1.         0.63702929 0.40062762
 0.07008368 0.041841   0.06276151 0.38284519 0.12761506 0.05439331
 0.041841  ]"
468,DP10-PPV,463000.0,,,,,0,0,1.0,0,0.0,90,4.447236180904523,298.0,,,,,,,,,,,,720,,313,,,Tol,0.0,,,,,,,,2736.44,1.0,17.23,0.17,,,,,,,,,,,,,,,,,,,,,,670.5,,,,,,,,,,,,,,,,,,,,,,,0.5wt,,https://doi.org/10.1021/la803339f,545.0,106.35843584288938,1746.2261993650795,"[0.002, 0.009, 0.016, 0.029, 0.089, 0.22, 0.934, 2.873, 6.465, 40.136, 120.629, 303.967, 395.06, 473.338, 732.105, 1853.146, 4372.079, 32583.891]","[0.0807771  0.07157464 0.13190184 0.06441718 0.10429448 0.05010225
 0.0398773  0.0797546  0.15439673 0.01431493 0.08588957 0.
 0.44580777 0.18813906 1.         0.49897751 0.11247444 0.09815951]"
469,DP10-PPV,463000.0,,,,,0,0,1.0,0,0.0,90,8.93939393939394,298.0,,,,,,,,,,,,720,,313,,,Tol,0.0,,,,,,,,3144.04,1.0,13.05,0.21,,,,,,,,,,,,,,,,,,,,,,670.5,,,,,,,,,,,,,,,,,,,,,,,1wt,,https://doi.org/10.1021/la803339f,546.0,1057.5126201060984,20841.17563546385,"[0.004, 0.012, 0.044, 0.124, 0.502, 2.766, 4.899, 9.531, 21.442, 48.551, 249.732, 1177.268, 1231.732, 1331.025, 2268.129, 4722.046, 7470.412, 13275.9, 20599.697, 43444.51, 109438.334, 335723.732, 824125.336]","[0.09948718 0.10153846 0.1374359  0.05333333 0.04307692 0.02051282
 0.11589744 0.23282051 0.19384615 0.13333333 0.         0.16615385
 0.35282051 0.77230769 1.         0.88410256 0.68307692 0.42461538
 0.29025641 0.13025641 0.14051282 0.06666667 0.07179487]"
470,DP10-PPV,463000.0,,,,,0,0,1.0,0,0.0,90,4.447236180904523,356.64,,,,,,,,,,,,720,,313,,,Tol,0.0,,,,,,,,7.25,1.0,,,,,,,,,,,,,,,,,,,,,,,,670.5,,,,,,,,,,,,,,,,,,,,,,,0.5wt,,https://doi.org/10.1021/la803339f,547.0,134.56478615817045,180.64067817509246,"[0.04, 0.05, 0.06, 0.07, 0.09, 0.12, 0.15, 0.19, 0.27, 0.34, 0.47, 0.62, 0.81, 1.06, 1.57, 2.05, 2.38, 3.2, 4.06, 4.85, 5.96, 8.3, 10.56, 12.65, 17.07, 25.2, 29.26, 38.26, 50.13, 63.62, 75.97, 75.86, 80.3, 87.42, 92.3, 100.6, 103.2, 105.93, 108.89, 115.29, 121.97, 128.96, 140.48, 144.03, 157.08, 182.2, 211.83, 218.83, 233.07, 240.99, 282.41, 292.52, 302.72, 304.24, 324.31, 345.72, 379.16, 416.45, 443.93, 458.75, 549.06, 719.02, 1125.98, 1564.49, 2239.11]","[0.         0.         0.01041667 0.03125    0.05208333 0.04166667
 0.03125    0.01041667 0.03125    0.03125    0.03125    0.
 0.         0.         0.         0.         0.01041667 0.04166667
 0.0625     0.10416667 0.13541667 0.11458333 0.08333333 0.0625
 0.05208333 0.04166667 0.04166667 0.0625     0.04166667 0.05208333
 0.09375    0.11458333 0.16666667 0.25       0.34375    0.40625
 0.48958333 0.55208333 0.59375    0.63541667 0.69791667 0.77083333
 0.84375    0.92708333 0.97916667 1.         0.97916667 0.9375
 0.875      0.82291667 0.65625    0.57291667 0.48958333 0.40625
 0.33333333 0.26041667 0.21875    0.14583333 0.07291667 0.02083333
 0.02083333 0.01041667 0.01041667 0.01041667 0.01041667]"
471,DP10-PPV,463000.0,,,,,0,0,1.0,0,0.0,90,4.447236180904523,343.32,,,,,,,,,,,,720,,313,,,Tol,0.0,,,,,,,,8.07,1.0,,,,,,,,,,,,,,,,,,,,,,,,670.5,,,,,,,,,,,,,,,,,,,,,,,0.5wt,,https://doi.org/10.1021/la803339f,548.0,8.53425366165885,12.909150991142981,"[0.022, 0.061, 0.117, 0.155, 0.455, 0.757, 1.66, 2.556, 3.442, 5.003, 5.859, 6.911, 11.568, 17.45, 24.716, 28.113, 45.734, 65.18, 115.883]","[0.03779367 0.03268641 0.1174668  0.02757916 0.00919305 0.09499489
 0.0020429  0.         0.13687436 0.3360572  0.53728294 0.83861083
 1.         0.70786517 0.54239019 0.32686415 0.08478039 0.00715015
 0.0040858 ]"
472,DP10-PPV,463000.0,,,,,0,0,1.0,0,0.0,90,4.447236180904523,329.42,,,,,,,,,,,,720,,313,,,Tol,0.0,,,,,,,,8.07,1.0,,,,,,,,,,,,,,,,,,,,,,,,670.5,,,,,,,,,,,,,,,,,,,,,,,0.5wt,,https://doi.org/10.1021/la803339f,549.0,9.830561114062931,49.85142129963898,"[0.01, 0.024, 0.049, 0.075, 0.133, 0.392, 0.75, 1.241, 1.911, 3.162, 3.162, 4.532, 7.499, 11.548, 15.399, 17.783, 23.714, 25.483, 45.316, 60.43, 124.094, 205.353, 365.174, 1000.0, 2548.297]","[0.02731092 0.06302521 0.11134454 0.02941176 0.01260504 0.01995798
 0.1092437  0.         0.02415966 0.1407563  0.30042017 0.67016807
 1.         0.93067227 0.67647059 0.51680672 0.30147059 0.29201681
 0.08928571 0.08718487 0.13655462 0.10714286 0.07668067 0.05777311
 0.03886555]"
473,DP10-PPV,463000.0,,,,,0,0,1.0,0,0.0,90,4.447236180904523,318.86,,,,,,,,,,,,720,,313,,,Tol,0.0,,,,,,,,10.55,1.0,145.48,0.16,,,,,,,,,,,,,,,,,,,,,,670.5,,,,,,,,,,,,,,,,,,,,,,,0.5wt,,https://doi.org/10.1021/la803339f,550.0,14.460860882191591,34.309911801242244,"[0.015, 0.056, 0.102, 0.171, 0.309, 0.609, 1.187, 2.297, 4.231, 5.892, 7.517, 9.7, 16.973, 22.409, 30.909, 46.622, 65.543, 110.612, 201.434, 357.184, 646.761]","[0.01659751 0.04875519 0.05912863 0.02904564 0.         0.06224066
 0.05809129 0.00103734 0.11721992 0.35477178 0.5        0.72406639
 1.         0.86618257 0.5186722  0.27593361 0.06120332 0.08506224
 0.12136929 0.05705394 0.05394191]"
474,DP10-PPV,463000.0,,,,,0,0,1.0,0,0.0,90,4.447236180904523,311.85,,,,,,,,,,,,720,,313,,,Tol,0.0,,,,,,,,248.51,1.0,12.39,0.57,,,,,,,,,,,,,,,,,,,,,,670.5,,,,,,,,,,,,,,,,,,,,,,,0.5wt,,https://doi.org/10.1021/la803339f,551.0,57.16893735782499,121.43769956652218,"[0.263, 0.64, 1.45, 3.282, 5.125, 8.62, 10.0, 15.615, 21.017, 24.384, 47.579, 74.296, 92.841, 107.711, 124.961, 181.161, 262.636, 282.887, 304.699, 551.995, 928.415]","[0.04397906 0.03874346 0.03350785 0.08167539 0.26492147 0.44712042
 0.53926702 0.50994764 0.32356021 0.03036649 0.         0.05026178
 0.36753927 0.6052356  0.84293194 1.         0.58638743 0.32146597
 0.09424084 0.0513089  0.04816754]"
475,DP10-PPV,463000.0,,,,,0,0,1.0,0,0.0,90,4.447236180904523,306.85,,,,,,,,,,,,720,,313,,,Tol,0.0,,,,,,,,190.14,1.0,19.01,0.15,,,,,,,,,,,,,,,,,,,,,,670.5,,,,,,,,,,,,,,,,,,,,,,,0.5wt,,https://doi.org/10.1021/la803339f,552.0,67.58762106684435,213.33424975609756,"[0.005, 0.014, 0.021, 0.038, 0.063, 0.107, 0.166, 0.28, 0.509, 1.338, 2.088, 3.252, 5.894, 9.839, 16.553, 25.926, 47.159, 61.634, 69.827, 115.471, 195.183, 364.284, 499.329, 505.07, 923.095, 1806.883, 4091.811]","[0.01821862 0.01315789 0.06275304 0.11133603 0.05668016 0.01417004
 0.06376518 0.06072874 0.00607287 0.         0.0111336  0.04757085
 0.04352227 0.14473684 0.1417004  0.10020243 0.04554656 0.44534413
 0.76923077 1.         0.93218623 0.52631579 0.27834008 0.12246964
 0.08704453 0.04453441 0.04048583]"
476,DP10-PPV,463000.0,,,,,0,0,1.0,0,0.0,90,4.447236180904523,298.12,,,,,,,,,,,,720,,313,,,Tol,0.0,,,,,,,,2918.21,1.0,16.19,0.14,,,,,,,,,,,,,,,,,,,,,,670.5,,,,,,,,,,,,,,,,,,,,,,,0.5wt,,https://doi.org/10.1021/la803339f,553.0,402.7424210174354,1937.0867691811736,"[0.005, 0.01, 0.017, 0.024, 0.038, 0.068, 0.115, 0.18, 0.28, 0.637, 1.243, 2.613, 4.069, 6.355, 11.45, 20.71, 37.704, 74.078, 124.152, 224.336, 352.352, 630.72, 895.789, 1181.147, 1447.236, 2632.347, 3094.6, 4264.832, 4313.243, 7971.725, 12462.014]","[0.04065041 0.03658537 0.04674797 0.08333333 0.1199187  0.07825203
 0.04878049 0.08536585 0.08231707 0.02642276 0.03556911 0.03150407
 0.06808943 0.06504065 0.13922764 0.16158537 0.09349593 0.
 0.04878049 0.08434959 0.00406504 0.16869919 0.44918699 0.73069106
 1.         0.94512195 0.76422764 0.44105691 0.28658537 0.07723577
 0.06199187]"
477,DPPDTT,279000.0,76438.35616,3.65,,,1,0,0.0,0,0.0,,1.6,298.0,,,,,,,,,,,,,,,,,0:100 vol% MeOH-CF,1.0,,,,,,,,,,,,,,,,,,,,,,,,,,,,,,,15.070425,,125.157,,,,,,,0.9650000000000001,,,,,,,,,,,,,,semi-flexible cylinder,,,,https://doi.org/10.1039/C8SM02517G,,,,,
478,DPPDTT,279000.0,76438.35616,3.65,,,1,0,0.0,0,0.0,,1.6,298.0,,,,,,,,,,,,,,,,,5:95 vol% MeOH-CF,1.0,,,,,,,,,,,,,,,,,,,,,,,,,,,,,,,17.46479,,125.94300000000001,,,,,,,0.9650000000000001,,,,,,,,,,,,,,semi-flexible cylinder,,,,https://doi.org/10.1039/C8SM02517G,,,,,
479,DPPDTT,279000.0,76438.35616,3.65,,,1,0,0.0,0,0.0,,1.6,298.0,,,,,,,,,,,,,,,,,10:90 vol% MeOH-CF,1.0,,,,,,,,,,,,,,,,,,,,,,,,,,,,,,,10.633804999999999,,90.566,,,,,,,0.9570000000000001,,,,,,,,,,,,,,semi-flexible cylinder,,,,https://doi.org/10.1039/C8SM02517G,,,,,
480,DPPDTT,279000.0,76438.35616,3.65,,,1,0,0.0,0,0.0,,1.6,298.0,,,,,,,,,,,,,,,,,15:85 vol% MeOH-CF,1.0,,,,,,,,,,,,,,,,,,,,,,,,,,,,,,,5.49296,,334.277,,,,,,,1.095,,,,,,,,,,,,,,semi-flexible cylinder,,,,https://doi.org/10.1039/C8SM02517G,,,,,
481,DPPDTT,279000.0,76438.35616,3.65,,,1,0,0.0,0,0.0,,1.6,298.0,,,,,,,,,,,,,,,,,0:100 vol% MeOH-nC6,1.0,,,,,,,,,,,,,,,,,,,,,,,,,,,,,,,12.7185,,124.725,,,,,,,0.965,,,,,,,,,,,,,,semi-flexible cylinder,,,,https://doi.org/10.1039/C8SM02517G,,,,,
482,DPPDTT,279000.0,76438.35616,3.65,,,1,0,0.0,0,0.0,,1.6,298.0,,,,,,,,,,,,,,,,,20:80 vol% MeOH-nC6,1.0,,,,,,,,,,,,,,,,,,,,,,,,,,,,,,,19.7085,,157.143,,,,,,,0.97,,,,,,,,,,,,,,semi-flexible cylinder,,,,https://doi.org/10.1039/C8SM02517G,,,,,
483,DPPDTT,279000.0,76438.35616,3.65,,,1,0,0.0,0,0.0,,1.6,298.0,,,,,,,,,,,,,,,,,40:60 vol% MeOH-nC6,1.0,,,,,,,,,,,,,,,,,,,,,,,,,,,,,,,15.1215,,238.462,,,,,,,1.099,,,,,,,,,,,,,,semi-flexible cylinder,,,,https://doi.org/10.1039/C8SM02517G,,,,,
484,PCDTPT,76000.0,30400.0,2.5,,,1,0,0.0,0,0.0,,4.0,298.0,,,,,,,,,,,,,,,,,10:90 vol% MeOH-CF,1.0,,,,,,,,,,,,,,,,,,,,,,,,,,,,,,,10.4,,31.5,,,,,,,1.4,,,,,,,,,,,,,,semi-flexible cylinder,,,,https://doi.org/10.1039/C8SM02517G,,,,,
485,PCDTPT,76000.0,30400.0,2.5,,,1,0,0.0,0,0.0,,4.0,298.0,,,,,,,,,,,,,,,,,15:85 vol% MeOH-CF,1.0,,,,,,,,,,,,,,,,,,,,,,,,,,,,,,,9.4,,37.3,,,,,,,1.7,,,,,,,,,,,,,,semi-flexible cylinder,,,,https://doi.org/10.1039/C8SM02517G,,,,,
486,S_PFT,21300.0,10544.55446,2.02,,,0,0,1.0,0,0.0,,10.0,298.0,,,,,,,,,,,,,,343,,,H2O,0.0,,,,,,,,29.0,,,,,,,,,,,,,,,,,,,,,,,,,60.0,,,,,,,,,,,,,,,,,,,,single-exponential,,,,,https://doi.org/10.1021/nn304437k,,29.0,29.0,,
487,S_PFT,21300.0,10544.55446,2.02,,,0,0,1.0,0,0.0,,10.0,298.0,,,,,,,,,,,,,,343,,,FMM,0.0,,,,,,,,,,,,,,,,,,,,,,,,,,,,,,,,,60.0,,,,,,,,,,,,,,,,,,,,single-exponential,,,,,https://doi.org/10.1021/nn304437k,,,,,
488,P3HT,35028.0,27800.0,1.26,96,,1,0,0.0,0,0.0,,5.0,298.0,,,,,,,,,,,,,,,,,CF,1.0,,,,,,,,,,,,,,,,,9.6,,,,,,,,,,,,,,3.2,,64.0,,,,,,,,,,,,,,,,,,,,,excluded volume,,,,https://doi.org/10.1021/la503666x,,,,,
489,P3HT,35028.0,27800.0,1.26,96,,1,0,0.0,0,0.0,,5.0,298.0,,,,,,,,,,,,,,,,,CB,1.0,,,,,,,,,,,,,,,,,9.8,,,,,,,,,,,,,,3.15,,64.0,,,,,,,,,,,,,,,,,,,,,excluded volume,,,,https://doi.org/10.1021/la503666x,,,,,
490,P3HT,35028.0,27800.0,1.26,96,,1,0,0.0,0,0.0,,5.0,298.0,,,,,,,,,,,,,,,,,oDCB,1.0,,,,,,,,,,,,,,,,,9.8,,,,,,,,,,,,,,3.2,,64.0,,,,,,,,,,,,,,,,,,,,,excluded volume,,,,https://doi.org/10.1021/la503666x,,,,,
491,P3HT,35028.0,27800.0,1.26,96,,1,0,0.0,0,0.0,,2.0,298.0,,,,,,,,,,,,,,,,,B,1.0,,,,,,,,,,,,,,,,,12.0,,,,,,,,,,,,,,5.25,,64.0,,,,,,,,,,,,,,,,,,,,,excluded volume,,,,https://doi.org/10.1021/la503666x,,,,,
492,P3HT,35028.0,27800.0,1.26,96,,1,0,0.0,0,0.0,,2.0,298.0,,,,,,,,,,,,,,,,,Tol,1.0,,,,,,,,,,,,,,,,,13.2,,,,,,,,,,,,,,6.5,,64.0,,,,,,,,,,,,,,,,,,,,,excluded volume,,,,https://doi.org/10.1021/la503666x,,,,,
493,P3OT,39852.0,32400.0,1.23,97,,1,0,0.0,0,0.0,,5.0,298.0,,,,,,,,,,,,,,,,,CF,1.0,,,,,,,,,,,,,,,,,8.9,,,,,,,,,,,,,,2.8,,64.0,,,,,,,,,,,,,,,,,,,,,excluded volume,,,,https://doi.org/10.1021/la503666x,,,,,
494,P3OT,39852.0,32400.0,1.23,97,,1,0,0.0,0,0.0,,5.0,298.0,,,,,,,,,,,,,,,,,CB,1.0,,,,,,,,,,,,,,,,,9.1,,,,,,,,,,,,,,2.85,,64.0,,,,,,,,,,,,,,,,,,,,,excluded volume,,,,https://doi.org/10.1021/la503666x,,,,,
495,P3OT,39852.0,32400.0,1.23,97,,1,0,0.0,0,0.0,,5.0,298.0,,,,,,,,,,,,,,,,,oDCB,1.0,,,,,,,,,,,,,,,,,9.0,,,,,,,,,,,,,,3.15,,64.0,,,,,,,,,,,,,,,,,,,,,excluded volume,,,,https://doi.org/10.1021/la503666x,,,,,
496,P3OT,39852.0,32400.0,1.23,97,,1,0,0.0,0,0.0,,5.0,298.0,,,,,,,,,,,,,,,,,B,1.0,,,,,,,,,,,,,,,,,10.0,,,,,,,,,,,,,,3.65,,64.0,,,,,,,,,,,,,,,,,,,,,excluded volume,,,,https://doi.org/10.1021/la503666x,,,,,
497,P3OT,39852.0,32400.0,1.23,97,,1,0,0.0,0,0.0,,5.0,298.0,,,,,,,,,,,,,,,,,Tol,1.0,,,,,,,,,,,,,,,,,9.6,,,,,,,,,,,,,,3.3,,64.0,,,,,,,,,,,,,,,,,,,,,excluded volume,,,,https://doi.org/10.1021/la503666x,,,,,
498,P3DDT,44577.0,35100.0,1.27,94,,1,0,0.0,0,0.0,,5.0,298.0,,,,,,,,,,,,,,,,,CF,1.0,,,,,,,,,,,,,,,,,8.0,,,,,,,,,,,,,,3.05,,54.0,,,,,,,,,,,,,,,,,,,,,excluded volume,,,,https://doi.org/10.1021/la503666x,,,,,
499,P3DDT,44577.0,35100.0,1.27,94,,1,0,0.0,0,0.0,,5.0,298.0,,,,,,,,,,,,,,,,,CB,1.0,,,,,,,,,,,,,,,,,8.2,,,,,,,,,,,,,,3.15,,54.0,,,,,,,,,,,,,,,,,,,,,excluded volume,,,,https://doi.org/10.1021/la503666x,,,,,
500,P3DDT,44577.0,35100.0,1.27,94,,1,0,0.0,0,0.0,,5.0,298.0,,,,,,,,,,,,,,,,,oDCB,1.0,,,,,,,,,,,,,,,,,8.2,,,,,,,,,,,,,,3.15,,54.0,,,,,,,,,,,,,,,,,,,,,excluded volume,,,,https://doi.org/10.1021/la503666x,,,,,
501,P3DDT,44577.0,35100.0,1.27,94,,1,0,0.0,0,0.0,,5.0,298.0,,,,,,,,,,,,,,,,,B,1.0,,,,,,,,,,,,,,,,,8.8,,,,,,,,,,,,,,3.65,,54.0,,,,,,,,,,,,,,,,,,,,,excluded volume,,,,https://doi.org/10.1021/la503666x,,,,,
502,P3DDT,44577.0,35100.0,1.27,94,,1,0,0.0,0,0.0,,5.0,298.0,,,,,,,,,,,,,,,,,Tol,1.0,,,,,,,,,,,,,,,,,8.5,,,,,,,,,,,,,,3.3,,54.0,,,,,,,,,,,,,,,,,,,,,excluded volume,,,,https://doi.org/10.1021/la503666x,,,,,
503,P3DDT,44577.0,35100.0,1.27,94,,1,0,0.0,0,0.0,,5.0,298.0,,,,,,,,,,,,,,,,,CHxn,1.0,,,,,,,,,,,,,,,,,8.5,,,,,,,,,,,,,,3.4,,54.0,,,,,,,,,,,,,,,,,,,,,excluded volume,,,,https://doi.org/10.1021/la503666x,,,,,
504,P3EHT,32508.0,25800.0,1.26,97,,1,0,0.0,0,0.0,,5.0,298.0,,,,,,,,,,,,,,,,,CF,1.0,,,,,,,,,,,,,,,,,8.9,,,,,,,,,,,,,,3.8,,51.0,,,,,,,,,,,,,,,,,,,,,excluded volume,,,,https://doi.org/10.1021/la503666x,,,,,
505,P3EHT,32508.0,25800.0,1.26,97,,1,0,0.0,0,0.0,,5.0,298.0,,,,,,,,,,,,,,,,,CB,1.0,,,,,,,,,,,,,,,,,8.8,,,,,,,,,,,,,,3.8,,51.0,,,,,,,,,,,,,,,,,,,,,excluded volume,,,,https://doi.org/10.1021/la503666x,,,,,
506,P3EHT,32508.0,25800.0,1.26,97,,1,0,0.0,0,0.0,,5.0,298.0,,,,,,,,,,,,,,,,,oDCB,1.0,,,,,,,,,,,,,,,,,8.7,,,,,,,,,,,,,,3.65,,51.0,,,,,,,,,,,,,,,,,,,,,excluded volume,,,,https://doi.org/10.1021/la503666x,,,,,
507,P3EHT,32508.0,25800.0,1.26,97,,1,0,0.0,0,0.0,,5.0,298.0,,,,,,,,,,,,,,,,,B,1.0,,,,,,,,,,,,,,,,,9.5,,,,,,,,,,,,,,4.15,,51.0,,,,,,,,,,,,,,,,,,,,,excluded volume,,,,https://doi.org/10.1021/la503666x,,,,,
508,P3EHT,32508.0,25800.0,1.26,97,,1,0,0.0,0,0.0,,5.0,298.0,,,,,,,,,,,,,,,,,Tol,1.0,,,,,,,,,,,,,,,,,9.3,,,,,,,,,,,,,,3.9,,51.0,,,,,,,,,,,,,,,,,,,,,excluded volume,,,,https://doi.org/10.1021/la503666x,,,,,
509,P3EHT,32508.0,25800.0,1.26,97,,1,0,0.0,0,0.0,,5.0,298.0,,,,,,,,,,,,,,,,,CHxn,1.0,,,,,,,,,,,,,,,,,8.8,,,,,,,,,,,,,,3.65,,51.0,,,,,,,,,,,,,,,,,,,,,excluded volume,,,,https://doi.org/10.1021/la503666x,,,,,
510,P3HT,12100.0,11000.0,1.1,,67,1,0,0.0,0,0.0,,3.0,,,,,,,,,,,,,,,,,,0:100 vol% nC6-CF,1.0,,,,,,,,,,,,,,,,,3.7,,0.35,,,,,,,1.65,,,,,,,26.4,,,,,,,,,,,,139.0,,,,,,,,,Guinier–Porod,,,,https://doi.org/10.1039/C2CE26666K,,,,,
511,P3HT,12100.0,11000.0,1.1,,67,1,0,0.0,0,0.0,,3.0,,,,,,,,,,,,,,,,,,20:80 vol% nC6-CF,1.0,,,,,,,,,,,,,,,,,3.47,,0.26,,,,,,,1.7,,,,,,,26.4,,,,,,,,,,,,143.0,,,,,,,,,Guinier–Porod,,,,https://doi.org/10.1039/C2CE26666K,,,,,
512,P3HT,12100.0,11000.0,1.1,,67,1,0,0.0,0,0.0,,3.0,,,,,,,,,,,,,,,,,,40:60 vol% nC6-CF,1.0,,,,,,,,,,,,,,,,,3.29,,0.22,,,,,,,1.75,,,,,,,26.4,,,,,,,,,,,,152.0,,,,,,,,,Guinier–Porod,,,,https://doi.org/10.1039/C2CE26666K,,,,,
513,pBTTT-C14,59771.0,14402.6506,4.15,,,0,1,0.0,1,0.0,,0.5,298.0,,,,,,,,,,,,,720,343,,,Tol,0.0,,,,,,,,,,,,,,,,,27.0,,,,,,,,,1.98,,,,,,,,,,,,,,23.0,,,153.0,14.0,,,,,,,,,cylindrical form factor,,,"For SAXS, fitting equation is provided",,https://doi.org/10.1021/acs.macromol.7b00790,,,,,
514,pBTTT-C14,59771.0,14402.6506,4.15,,,0,1,0.0,1,0.0,,0.9,298.0,,,,,,,,,,,,,720,343,,,Tol,0.0,,,,,,,,,,,,,,,,,58.0,,,,,,,,,2.56,,,,,,,,,,,,,,42.0,,,251.0,20.0,,,,,,,,,cylindrical form factor,,,how to put parameters of different scales into one row?,,https://doi.org/10.1021/acs.macromol.7b00790,,,,,
515,pBTTT-C14,59771.0,14402.6506,4.15,,,0,1,0.0,1,0.0,,1.2,298.0,,,,,,,,,,,,,720,343,,,Tol,0.0,,,,,,,,,,,,,,,,,64.0,,,,,,,,,2.66,,,,,,,,,,,,,,56.0,,,310.0,16.0,,,,,,,,,cylindrical form factor,,,,,https://doi.org/10.1021/acs.macromol.7b00790,,,,,
516,pBTTT-C14,59771.0,14402.6506,4.15,,,0,1,1.0,1,0.0,,0.5,298.0,,,,,,,,,,,,,720,343,,,CB,0.0,,,,,,,,63.0,,,,,,,,9.0,,,,,,,,,,,,,,,,,,,,,,,,,,,,,,,,,,,,,CONTIN,,,,,https://doi.org/10.1021/acs.macromol.7b00790,,63.0,63.0,,
517,pBTTT-C14,59771.0,14402.6506,4.15,,,0,1,1.0,1,0.0,,0.9,298.0,,,,,,,,,,,,,720,343,,,CB,0.0,,,,,,,,98.0,,,,,,,,6.0,65.0,,,,,,,,,2.23,,,,,,,,,,,,,,,,,,,,,,,,,,,CONTIN,,,,,https://doi.org/10.1021/acs.macromol.7b00790,,98.0,98.0,,
518,pBTTT-C14,59771.0,14402.6506,4.15,,,0,1,1.0,1,0.0,,1.2,298.0,,,,,,,,,,,,,720,343,,,CB,0.0,,,,,,,,132.0,,,,,,,,13.0,86.0,,,,,,,,,2.43,,,,,,,,,,,,,,,,,,,,,,,,,,,CONTIN,,,,,https://doi.org/10.1021/acs.macromol.7b00790,,132.0,132.0,,
519,ProDOT-BTD,1531.16,1516.0,1.01,,,1,0,0.0,0,0.0,,5.0,348.0,,,,,,,,,,,,,,,,,CB,1.0,,,,,,,,,,,,,,,,,,,,,,,,,,,,,,,1.28,0.2,2.1,0.1,,,,,,1.24,0.02,,,,,,,,,,,,,flexible cylinder,,,,https://doi.org/10.1021/acs.macromol.1c00963,,,,,
520,ProDOT-BTD,2193.72,2172.0,1.01,,,1,0,0.0,0,0.0,,5.0,348.0,,,,,,,,,,,,,,,,,CB,1.0,,,,,,,,,,,,,,,,,,,,,,,,,,,,,,,1.77,0.4,3.19,0.1,,,,,,1.24,0.02,,,,,,,,,,,,,flexible cylinder,,,,https://doi.org/10.1021/acs.macromol.1c00963,,,,,
521,ProDOT-BTD,2765.22,2711.0,1.02,,,1,0,0.0,0,0.0,,5.0,348.0,,,,,,,,,,,,,,,,,CB,1.0,,,,,,,,,,,,,,,,,,,,,,,,,,,,,,,2.3,0.4,4.04,0.1,,,,,,1.24,0.02,,,,,,,,,,,,,flexible cylinder,,,,https://doi.org/10.1021/acs.macromol.1c00963,,,,,
522,ProDOT-BTD,3481.47,3447.0,1.01,,,1,0,0.0,0,0.0,,5.0,348.0,,,,,,,,,,,,,,,,,CB,1.0,,,,,,,,,,,,,,,,,,,,,,,,,,,,,,,2.37,0.2,4.97,0.1,,,,,,1.24,0.02,,,,,,,,,,,,,flexible cylinder,,,,https://doi.org/10.1021/acs.macromol.1c00963,,,,,
523,ProDOT-BTD,5494.74,5387.0,1.02,,,1,0,0.0,0,0.0,,5.0,348.0,,,,,,,,,,,,,,,,,CB,1.0,,,,,,,,,,,,,,,,,,,,,,,,,,,,,,,2.56,0.1,7.83,0.2,,,,,,1.24,0.02,,,,,,,,,,,,,flexible cylinder,,,,https://doi.org/10.1021/acs.macromol.1c00963,,,,,
524,ProDOT-BTD,7273.62,7131.0,1.02,,,1,0,0.0,0,0.0,,5.0,348.0,,,,,,,,,,,,,,,,,CB,1.0,,,,,,,,,,,,,,,,,,,,,,,,,,,,,,,2.61,0.2,11.37,0.2,,,,,,1.24,0.02,,,,,,,,,,,,,flexible cylinder,,,,https://doi.org/10.1021/acs.macromol.1c00963,,,,,
525,ProDOT-BTD,12872.52,9396.0,1.37,,,1,0,0.0,0,0.0,,5.0,348.0,,,,,,,,,,,,,,,,,CB,1.0,,,,,,,,,,,,,,,,,,,,,,,,,,,,,,,2.7,0.2,20.04,0.1,,,,,,1.24,0.02,,,,,,,,,,,,,flexible cylinder,,,,https://doi.org/10.1021/acs.macromol.1c00963,,,,,
526,ProDOT-BTD,19389.8,14470.0,1.34,,,1,0,0.0,0,0.0,,5.0,348.0,,,,,,,,,,,,,,,,,CB,1.0,,,,,,,,,,,,,,,,,,,,,,,,,,,,,,,2.89,0.1,23.08,0.2,,,,,,1.24,0.02,,,,,,,,,,,,,flexible cylinder,,,,https://doi.org/10.1021/acs.macromol.1c00963,,,,,
527,ProDOT-BTD,20137.32,15982.0,1.26,,,1,0,0.0,0,0.0,,5.0,348.0,,,,,,,,,,,,,,,,,CB,1.0,,,,,,,,,,,,,,,,,,,,,,,,,,,,,,,3.12,0.2,24.92,0.1,,,,,,1.24,0.02,,,,,,,,,,,,,flexible cylinder,,,,https://doi.org/10.1021/acs.macromol.1c00963,,,,,
528,rr-P3HT,62400.0,26000.0,2.4,,,1,0,0.0,0,0.0,,4.0,298.0,,,,,,,,,,,,,10,333,,,CF,1.0,,,,,,,,,,,,,,,,,9.1,,,,,,,,,,1.37,,,,,,,,,,,,,,,,,,,,1.4,,38.0,,,,,,,combined model,,https://doi.org/10.1039/C8SM00905H,,,,,
529,rr-P3HT,62400.0,26000.0,2.4,,,1,0,0.0,0,0.0,,10.0,298.0,,,,,,,,,,,,,30,353,,,oDCB,1.0,,,,,,,,,,,,,,,,,9.7,,,,,,,,,,1.55,,,,,,,,,,,,,,,,,,,,2.7,,38.4,,,,,,,combined model,,https://doi.org/10.1039/C8SM00905H,,,,,
530,PQT-12,40800.0,24000.0,1.7,,,1,0,0.0,0,0.0,,10.0,298.0,,,,,,,,,,,,,,,,,oDCB,1.0,,,,,,,,,,,,,,,,,8.4,,,,,,,,,,1.55,,,,,,,,,,,,,,,,,,,,44.7,,44.7,,,,,,,combined model,,https://doi.org/10.1039/C8SM00905H,,,,,
531,PF2-6,253000.0,207377.0492,1.22,,,1,0,0.0,0,0.0,,,293.0,,,,,,,,,,,,,,,,,Tol,1.0,,,,,,,,19.3,,,,,,,,,,,,,,,,,,,,,,,7.0,0.5,490.0,,,,,,,,,,,,,,,,,,,,,,,lp =7 for all ,Measured by Photon Correlation Spectroscopy (PCS),https://doi.org/10.1021/ma011416f,,19.3,19.3,,
532,PF2-6,146000.0,119672.1311,1.22,,,1,0,0.0,0,0.0,,,293.0,,,,,,,,,,,,,,,,,Tol,1.0,,,,,,,,12.5,,,,,,,,,,,,,,,,,,,,,,,7.0,0.5,280.0,,,,,,,,,,,,,,,,,,,,,,,lp =7 for all ,Measured by Photon Correlation Spectroscopy (PCS),https://doi.org/10.1021/ma011416f,,12.5,12.5,,
533,PF2-6,125000.0,79617.83439,1.57,,,1,0,0.0,0,0.0,,,293.0,,,,,,,,,,,,,,,,,Tol,1.0,,,,,,,,11.4,,,,,,,,,,,,,,,,,,,,,,,7.0,0.5,240.0,,,,,,,,,,,,,,,,,,,,,,,lp =7 for all ,Measured by Photon Correlation Spectroscopy (PCS),https://doi.org/10.1021/ma011416f,,11.4,11.4,,
534,PF2-6,89000.0,54601.22699,1.63,,,1,0,0.0,0,0.0,,,293.0,,,,,,,,,,,,,,,,,Tol,1.0,,,,,,,,9.8,,,,,,,,,,,,,,,,,,,,,,,7.0,0.5,171.0,,,,,,,,,,,,,,,,,,,,,,,lp =7 for all ,Measured by Photon Correlation Spectroscopy (PCS),https://doi.org/10.1021/ma011416f,,9.8,9.8,,
535,MEH-PPV,100000.0,,,,,0,0,1.0,0,0.0,90,0.1,298.0,,,,,,,,,,,,,,,,0,THF,0.0,,,,,,,,223.69,,,,,,,,,,,,,,,,,,,,,,,,,,,,,,,,,,,,,,,,,,,,,,,,,,https://doi.org/10.1021/acs.macromol.2c01964,,223.69,223.69,,
536,MEH-PPV,100000.0,,,,,0,0,1.0,0,0.0,90,0.1,298.0,,,,,,,,,,,,,,,,120,THF,0.0,,,,,,,,150.37,,,,,,,,,,,,,,,,,,,,,,,,,,,,,,,,,,,,,,,,,,,,,,,,,,https://doi.org/10.1021/acs.macromol.2c01964,,150.37,150.37,,
537,MEH-PPV,100000.0,,,,,0,0,1.0,0,0.0,90,0.1,298.0,,,,,,,,,,,,,,,,240,THF,0.0,,,,,,,,86.05,,,,,,,,,,,,,,,,,,,,,,,,,,,,,,,,,,,,,,,,,,,,,,,,,,https://doi.org/10.1021/acs.macromol.2c01964,,86.05,86.05,,
538,MEH-PPV,100000.0,,,,,0,0,1.0,0,0.0,90,0.1,298.0,,,,,,,,,,,,,,,,480,THF,0.0,,,,,,,,65.79,,,,,,,,,,,,,,,,,,,,,,,,,,,,,,,,,,,,,,,,,,,,,,,,,,https://doi.org/10.1021/acs.macromol.2c01964,,65.79,65.79,,
539,MEH-PPV,100000.0,,,,,0,0,1.0,0,0.0,90,0.1,298.0,,,,,,,,,,,,,,,,720,THF,0.0,,,,,,,,41.03,,,,,,,,,,,,,,,,,,,,,,,,,,,,,,,,,,,,,,,,,,,,,,,,,,https://doi.org/10.1021/acs.macromol.2c01964,,41.03,41.03,,
540,MEH-PPV,100000.0,,,,,0,0,1.0,0,0.0,90,0.1,298.0,,10.0,60.0,,,,,,,,,,,,,0,THF,0.0,,,,,,,,77.74,0.49,8254.04,1,,,,,,,,,,,,,,,,,,,,,,,,,,,,,,,,,,,,,,,,,,,,,applied Elec Field 10 kv/cm for 60 min,,https://doi.org/10.1021/acs.macromol.2c01964,623.0,1906.8451781188655,9069.42929675668,"[9.173, 15.346, 25.339, 37.625, 55.371, 76.69, 97.482, 137.361, 184.183, 230.753, 291.699, 363.569, 438.7, 539.115, 723.381, 994.672, 1639.003, 2358.586, 4326.185, 8551.475, 12259.321, 13793.047, 16886.043, 18022.672, 18526.54, 22147.945, 26642.008, 35040.478, 49614.271]","[0.00474834 0.         0.01709402 0.0322887  0.11206078 0.19183286
 0.32383666 0.42545109 0.48243115 0.4634378  0.37986705 0.30769231
 0.21272555 0.15004748 0.05603039 0.05982906 0.05508072 0.05887939
 0.06647673 0.06362773 0.18613485 0.46818613 1.         0.7302944
 0.38556505 0.19373219 0.06647673 0.07977208 0.07312441]"
541,MEH-PPV,100000.0,,,,,0,0,1.0,0,0.0,90,0.1,298.0,,10.0,60.0,,,,,,,,,,,,,120,THF,0.0,,,,,,,,103.66,0.42,8556.41,1,,,,,,,,,,,,,,,,,,,,,,,,,,,,,,,,,,,,,,,,,,,,,applied Elec Field,,https://doi.org/10.1021/acs.macromol.2c01964,624.0,3037.6513692036497,9739.36149409023,"[14.259, 22.466, 29.956, 38.71, 51.543, 75.13, 101.597, 125.412, 155.028, 185.724, 229.744, 293.04, 404.025, 477.758, 548.479, 709.762, 863.88, 1261.877, 3988.65, 5479.968, 8899.729, 11094.746, 12043.493, 14231.352, 15237.6, 17364.305, 19766.94, 25283.936, 34761.835]","[0.00560748 0.         0.00373832 0.03925234 0.08598131 0.14485981
 0.18130841 0.2271028  0.22990654 0.26448598 0.24485981 0.21495327
 0.12149533 0.09065421 0.03831776 0.02990654 0.04299065 0.03738318
 0.05046729 0.06542056 0.05981308 0.26915888 0.54205607 1.
 0.76168224 0.47009346 0.21121495 0.09439252 0.08691589]"
542,MEH-PPV,100000.0,,,,,0,0,1.0,0,0.0,90,0.1,298.0,,10.0,60.0,,,,,,,,,,,,,240,THF,0.0,,,,,,,,152.16,0.35,8454.41,1,,,,,,,,,,,,,,,,,,,,,,,,,,,,,,,,,,,,,,,,,,,,,applied Elec Field,,https://doi.org/10.1021/acs.macromol.2c01964,625.0,3469.98539120479,7863.444896836312,"[13.494, 20.017, 31.549, 43.516, 58.349, 73.557, 108.027, 153.59, 201.798, 280.557, 372.704, 445.25, 589.05, 797.772, 1219.821, 1893.65, 2939.702, 5230.991, 7118.791, 7815.776, 9594.83, 10577.898, 11746.404, 12963.316, 15359.013, 17942.098, 20729.702, 25997.944, 29799.982]","[0.         0.00462535 0.00925069 0.04440333 0.10083256 0.14523589
 0.20166512 0.23774283 0.24051804 0.20259019 0.16373728 0.1239593
 0.04255319 0.04625347 0.05087882 0.05642923 0.06105458 0.06753006
 0.42830712 0.60869565 1.         0.75948196 0.5920444  0.36170213
 0.23774283 0.1239593  0.05180389 0.04440333 0.0453284 ]"
543,MEH-PPV,100000.0,,,,,0,0,1.0,0,0.0,90,0.1,298.0,,10.0,60.0,,,,,,,,,,,,,480,THF,0.0,,,,,,,,212.88,0.36,18434.23,1,,,,,,,,,,,,,,,,,,,,,,,,,,,,,,,,,,,,,,,,,,,,,applied Elec Field,,https://doi.org/10.1021/acs.macromol.2c01964,626.0,2323.494278199617,6668.351478115604,"[14.909, 20.495, 29.935, 39.364, 48.051, 61.299, 80.744, 106.213, 139.522, 172.2, 206.258, 238.936, 261.319, 376.075, 638.961, 1171.469, 1818.617, 3542.609, 5094.803, 6225.603, 6989.393, 8144.264, 9273.476, 11382.591, 12774.666, 14097.065, 16879.428, 24654.313]","[0.         0.00383509 0.00767018 0.04410355 0.12272291 0.15819751
 0.24832215 0.29530201 0.29817833 0.2464046  0.20517737 0.06519655
 0.02301055 0.03835091 0.03355705 0.04026846 0.05656759 0.06423778
 0.05752637 0.16874401 0.47555129 1.         0.79482263 0.56855225
 0.38446788 0.14573346 0.09395973 0.0987536 ]"
