Repository: ddomlab/Model-Generalizability-and-Uncertainty-for-Predicting-Conjugated-Polymer-Solution-Conformation

This repository contains the data, preprocessing workflows, and machine learning pipelines developed for the paper:<br>
"**Robust Learning from Literature Data: Model Generalizability and Uncertainty for Predicting Conjugated Polymer Solution Conformation**"

## Overview
The repository is set-up to make the results easy to reproduce. If you get stuck or like to learn more, please feel free to open an issue.

##  Repository Structure

```bash
code_/                       
├── cleaning/                
│   └── generate_clean_dataset.py             # Main script to clean and prepare dataset
├── notebooks/
│   ├── Image_2structure_Molscribe_Decimer_V2.ipynb       # Image-to-structure using OCSR

File: datasets/cleaned_datasets/cleaned_data_wo_block_cp.csv (part 7 of 9)
e (K),Stirring /heating time(min),Sonication time (min),Sonication/Stirring/heating Temperature (K),storage temperature (K),Storage time (hour),Solvent(s),Deuterated solvent,Solid additive,Solid additive quantity (mg/ml),Solvent solubility parameter (Hansen),Polymer solubility parameter ,Polymer solubility parameter 𝛿d [MPa1/2],Polymer solubility parameter  𝛿p [MPa1/2],Polymer solubility parameter 𝛿h [MPa1/2],Rh1 (nm),I1 (Normalized 1-0),Rh2 (nm),I2 (Normalized 1-0),Rh3 (nm),I3 (Normalized 1-0),Rh4 (nm),I4 (Normalized 1-0),Rh deviation (nm) ±,Rg1 (nm),Rg2 (nm),Rg 1deviation (nm) ±,"Rcs,g (crossectional radius) (nm)","Rcs,g (crossectional radius) (nm) ±","Rt,g (radius of gyration) (nm)",Ree (chain end-to-end distance) (nm),Ree deviation (nm) ±,A2 (mol dm3/g^2),df,α1 ,q1 range (A-1),α2 ,q2 range (A-1),Lp (nm),Lp deviation (nm) ±,Lc (nm),Lc deviation (nm) ±,ξs (characteristic length scale) (nm),ξs deviation (nm) ±,ξd (mesh size of the dynamic network) (nm),ξd deviation (nm) ±,R disk (nm),R cylinder (nm),R deviation (nm) ±,R core cylinder (nm),L cylinder (nm),L deviation (nm) ±,t (thinkness) (nm),t (thinkness) (nm) ±,A parallelepiped (thickness)(nm),A deviation (nm) ±,B parallelepiped (width)(nm),B deviation (nm) ±,C parallelepiped (length)(nm),C deviation (nm) ±,Light scattering model,SANS/SAXS model,Expected Conformation,Additional notes 1,Additional notes 2,Doi,matched index,Rh (IW avg log),intensity weighted average Rh (nm),derived Rh (nm),normalized intensity (0-1) corrected
544,MEH-PPV,100000.0,,,,,0,0,1.0,0,0.0,90,0.1,298.0,,10.0,60.0,,,,,,,,,,,,,720,THF,0.0,,,,,,,,188.82,0.66,18656.64,1,,,,,,,,,,,,,,,,,,,,,,,,,,,,,,,,,,,,,,,,,,,,,applied Elec Field,,https://doi.org/10.1021/acs.macromol.2c01964,627.0,1368.1936733673574,5989.560788144271,"[9.585, 14.005, 20.478, 25.327, 32.359, 42.645, 53.645, 70.596, 88.742, 111.392, 137.521, 169.779, 209.452, 258.209, 322.828, 410.966, 531.347, 1319.551, 2276.169, 3224.206, 5001.846, 5673.089, 6273.931, 7364.036, 8265.342, 9828.297, 11678.371, 13126.654, 14093.684, 18162.964, 23491.78, 31319.022, 38152.651]","[0.         0.01530153 0.05130513 0.06480648 0.14221422 0.24212421
 0.30873087 0.36633663 0.41134113 0.4140414  0.37353735 0.3330333
 0.27182718 0.18811881 0.07290729 0.04320432 0.02520252 0.04680468
 0.04230423 0.03510351 0.02970297 0.17011701 0.46084608 0.72007201
 1.         0.74437444 0.4680468  0.34113411 0.20252025 0.08730873
 0.08010801 0.07290729 0.08550855]"
545,MEH-PPV,100000.0,,,,,0,0,1.0,0,0.0,90,0.1,298.0,,10.0,60.0,,,,,,,,,,,,,0,THF,0.0,,,,,,,,100.63,0.3,8540.96,1,,,,,,,,,,,,,,,2.23,,,,,,,,,,,,,,,,,,,,,,,,,,,,,,applied Elec Field,,https://doi.org/10.1021/acs.macromol.2c01964,628.0,2117.2334462030553,5251.589691096634,"[5.955, 10.495, 15.652, 22.925, 30.847, 40.186, 54.09, 67.097, 86.056, 101.683, 122.515, 142.822, 158.534, 204.634, 262.829, 398.871, 831.433, 1180.324, 1703.207, 2857.98, 4636.648, 5984.919, 6245.391, 6510.263, 7026.626, 7389.927, 8072.918, 8267.239, 9189.79, 12203.769, 18838.832, 24612.185]","[0.00779727 0.0165692  0.02534113 0.0497076  0.09161793 0.11988304
 0.15789474 0.17446394 0.19103314 0.19103314 0.15789474 0.11988304
 0.07017544 0.01267057 0.01267057 0.01267057 0.00779727 0.00779727
 0.01267057 0.00779727 0.00779727 0.14522417 0.42690058 0.72124756
 1.         0.80019493 0.54775828 0.26998051 0.00779727 0.00779727
 0.00389864 0.        ]"
546,MEH-PPV,100000.0,,,,,0,0,1.0,0,0.0,90,0.1,298.0,,,,,,,,,,,,,,,,0,THF,0.0,,,,,,,,77.21,1.0,,,,,,,,,,,,,,,,,1.907,,,,,,,,,,,,,,,,,,,,,,,,,,,,,,,,https://doi.org/10.1021/acs.macromol.2c01964,629.0,96.36736253857775,168.97959553050129,"[6.542, 8.581, 11.939, 15.32, 20.184, 24.574, 32.203, 38.621, 49.39, 61.601, 78.464, 101.892, 132.653, 170.315, 215.342, 280.513, 376.147, 460.439, 597.577, 848.377, 1118.074, 1282.817, 1561.838, 1818.11, 2536.114, 3925.165]","[0.01088032 0.00692384 0.01681503 0.10286845 0.2363996  0.41938675
 0.62413452 0.80712166 0.93669634 1.         0.9851632  0.91295747
 0.80811078 0.6884273  0.5727003  0.45994065 0.36300692 0.27596439
 0.21266073 0.15628091 0.08803165 0.06231454 0.04648863 0.02769535
 0.0049456  0.        ]"
547,MEH-PPV,100000.0,,,,,0,0,1.0,0,0.0,90,0.5,298.0,,10.0,60.0,,,,,,,,,,,,,0,THF,0.0,,,,,,,,80.36,0.69,8351.95,1,,,,,,,,,,,,,,,2.116,,,,,,,,,,,,,,,,,,,,,,,,,,,,,,applied Elec Field,,https://doi.org/10.1021/acs.macromol.2c01964,630.0,1510.8593059216985,5214.886749442142,"[3.198, 4.2, 7.242, 12.487, 21.287, 33.281, 55.18, 72.459, 95.148, 154.488, 187.539, 286.422, 344.882, 372.504, 487.801, 640.546, 1904.492, 4312.219, 5292.68, 5501.236, 6049.07, 6507.327, 7410.073, 8041.285, 8312.156, 8726.265, 8726.265, 9177.713, 9723.664, 9763.881, 9991.012, 13240.716, 17258.067, 39076.334]","[0.00000000e+00 9.94035785e-04 4.97017893e-03 5.76540755e-02
 1.95825050e-01 3.71769384e-01 5.35785288e-01 5.71570577e-01
 5.63618290e-01 4.53280318e-01 3.74751491e-01 1.67992048e-01
 7.75347913e-02 3.28031809e-02 8.94632207e-03 8.94632207e-03
 9.94035785e-03 1.09343936e-02 2.58449304e-02 1.35188867e-01
 3.07157058e-01 4.62226640e-01 7.31610338e-01 9.08548708e-01
 1.00000000e+00 7.03777336e-01 8.27037773e-01 4.40357853e-01
 1.91848907e-01 1.17296223e-01 1.49105368e-02 1.29224652e-02
 1.39165010e-02 1.49105368e-02]"
548,MEH-PPV,100000.0,,,,,0,0,1.0,0,0.0,90,0.5,298.0,,,,,,,,,,,,,,,,0,THF,0.0,,,,,,,,84.6,1.0,,,,,,,,,,,,,,,,,1.992,,,,,,,,,,,,,,,,,,,,,,,,,,,,,,,,https://doi.org/10.1021/acs.macromol.2c01964,631.0,83.8411908324313,121.53024790446663,"[5.868, 8.837, 12.504, 16.172, 20.88, 25.664, 31.72, 34.024, 36.231, 45.542, 52.92, 71.0, 90.264, 119.945, 153.381, 208.738, 274.885, 361.994, 465.873, 615.829, 787.951, 1084.572, 1381.662]","[0.00194175 0.         0.00582524 0.00679612 0.01553398 0.16990291
 0.36504854 0.5184466  0.63786408 0.82621359 0.96116505 1.
 0.94563107 0.83106796 0.68640777 0.53495146 0.39417476 0.25339806
 0.14660194 0.05436893 0.0368932  0.03106796 0.03203883]"
549,MEH-PPV,100000.0,,,,,0,0,1.0,0,0.0,90,1.0,298.0,,10.0,60.0,,,,,,,,,,,,,0,THF,0.0,,,,,,,,282.83,1.0,,,,,,,,,,,,,,,,,2.377,,,,,,,,,,,,,,,,,,,,,,,,,,,,,,applied Elec Field 10 kv/cm for 60 min,,https://doi.org/10.1021/acs.macromol.2c01964,632.0,155.70440350044902,184.42770918690613,"[31.159, 43.23, 54.434, 67.108, 78.332, 81.249, 88.624, 93.167, 98.601, 117.945, 152.809, 178.785, 218.867, 235.552, 289.815, 345.975, 431.571, 550.028, 648.728, 816.317, 1254.962]","[0.         0.00414079 0.05590062 0.22463768 0.41097308 0.55486542
 0.64389234 0.74534161 0.82608696 0.98654244 1.         0.92028986
 0.85300207 0.77639752 0.64182195 0.4989648  0.37267081 0.17805383
 0.07246377 0.02277433 0.01449275]"
550,MEH-PPV,100000.0,,,,,0,0,1.0,0,0.0,90,1.0,298.0,,,,,,,,,,,,,,,,0,THF,0.0,,,,,,,,94.42,1.0,,,,,,,,,,,,,,,,,2.137,,,,,,,,,,,,,,,,,,,,,,,,,,,,,,,,https://doi.org/10.1021/acs.macromol.2c01964,633.0,79.3714514015139,98.35178352532058,"[8.708, 14.735, 19.115, 22.254, 27.898, 33.888, 37.094, 39.398, 41.903, 47.792, 52.891, 64.777, 88.402, 98.101, 122.306, 149.588, 185.224, 221.023, 267.745, 343.55, 405.482, 513.206, 760.367]","[0.00e+00 1.00e-03 1.00e-02 4.80e-02 1.11e-01 2.69e-01 3.94e-01 5.11e-01
 6.24e-01 7.74e-01 9.16e-01 1.00e+00 9.54e-01 8.88e-01 7.67e-01 6.05e-01
 5.06e-01 3.68e-01 2.35e-01 1.28e-01 7.40e-02 7.00e-03 1.20e-02]"
551,MEH-PPV,100000.0,,,,,0,0,1.0,0,0.0,90,3.0,298.0,,10.0,60.0,,,,,,,,,,,,,0,THF,0.0,,,,,,,,327.58,1.0,,,,,,,,,,,,,,,,,2.235,,,,,,,,,,,,,,,,,,,,,,,,,,,,,,applied Elec Field,,https://doi.org/10.1021/acs.macromol.2c01964,634.0,382.1113827074199,531.636057812863,"[4.81, 7.543, 11.042, 23.696, 36.029, 47.922, 62.531, 77.604, 99.559, 121.481, 140.62, 187.866, 233.409, 289.566, 345.854, 440.764, 496.115, 595.838, 656.48, 711.398, 796.615, 907.625, 1092.074, 1161.397, 1277.244, 1333.521, 1548.177, 1736.188, 2291.476, 3785.341, 5447.981]","[0.0020141  0.         0.0020141  0.02316213 0.06445116 0.16012085
 0.2346425  0.33031219 0.40886203 0.50855992 0.59919436 0.74622356
 0.85498489 0.94561934 0.9979859  1.         0.96576032 0.88116818
 0.80060423 0.72809668 0.63444109 0.5407855  0.47734139 0.387714
 0.28600201 0.18328298 0.10674723 0.03021148 0.03625378 0.03423968
 0.04128902]"
552,MEH-PPV,100000.0,,,,,0,0,1.0,0,0.0,90,3.0,298.0,,,,,,,,,,,,,,,,0,THF,0.0,,,,,,,,128.42,1.0,,,,,,,,,,,,,,,,,2.095,,,,,,,,,,,,,,,,,,,,,,,,,,,,,,,,https://doi.org/10.1021/acs.macromol.2c01964,635.0,104.7584612827065,156.3854024590164,"[3.46, 6.015, 9.252, 12.646, 16.317, 20.873, 25.905, 30.22, 35.407, 40.133, 45.95, 51.561, 56.783, 61.73, 78.965, 98.712, 132.229, 167.935, 195.629, 227.561, 303.95, 428.815, 567.017, 707.793, 919.872, 1168.267, 1773.804]","[0.         0.00308325 0.01027749 0.00719424 0.02158273 0.06166495
 0.1397739  0.24768756 0.34326824 0.48509764 0.64850976 0.76875642
 0.84275437 0.90236382 0.9938335  1.         0.95375128 0.86125385
 0.76772867 0.67934224 0.53956835 0.39157246 0.28160329 0.18807811
 0.07810894 0.03699897 0.03083248]"
553,MEH-PPV,100000.0,,,,,0,0,1.0,0,0.0,90,5.0,298.0,,10.0,60.0,,,,,,,,,,,,,0,THF,0.0,,,,,,,,473.08,1.0,,,,,,,,,,,,,,,,,2.36,,,,,,,,,,,,,,,,,,,,,,,,,,,,,,applied Elec Field,,https://doi.org/10.1021/acs.macromol.2c01964,636.0,1051.7672764171366,1439.337681575806,"[51.938, 71.961, 98.74, 126.024, 163.754, 209.473, 293.93, 369.319, 484.205, 579.594, 707.893, 880.214, 1119.259, 1350.796, 1575.226, 1724.059, 1961.606, 2292.646, 2667.583, 2970.163, 3354.281, 4012.084, 4397.719, 4947.963, 5335.251, 6391.07, 9427.586, 13288.036]","[1.59840160e-02 1.49850150e-02 3.59640360e-02 9.59040959e-02
 2.07792208e-01 3.23676324e-01 5.09490509e-01 6.73326673e-01
 8.11188811e-01 8.85114885e-01 9.66033966e-01 1.00000000e+00
 9.99000999e-01 9.47052947e-01 8.94105894e-01 8.06193806e-01
 7.32267732e-01 6.36363636e-01 5.27472527e-01 4.39560440e-01
 3.43656344e-01 2.64735265e-01 1.81818182e-01 1.24875125e-01
 9.49050949e-02 1.99800200e-02 9.99000999e-04 0.00000000e+00]"
554,MEH-PPV,100000.0,,,,,0,0,1.0,1,0.0,90,5.0,298.0,,,,,,,,,,,,,,,,0,THF,0.0,,,,,,,,182.69,1.0,,,,,,,,,,,,,,,,,2.12,,,,,,,,,,,,,,,,,,,,,,,,,,,,,,,,https://doi.org/10.1021/acs.macromol.2c01964,637.0,211.88027161233776,263.73335683654136,"[23.112, 33.722, 47.575, 54.568, 66.918, 72.3, 80.364, 89.429, 109.751, 116.035, 138.727, 169.744, 202.183, 259.605, 284.813, 317.649, 381.191, 457.786, 529.211, 601.129, 770.704, 906.737, 1157.32, 1378.487, 1612.733, 1850.476, 2566.154]","[0.01782178 0.02079208 0.01485149 0.01881188 0.04356436 0.14257426
 0.30990099 0.46435644 0.67920792 0.82970297 0.94950495 1.
 0.96534653 0.85643564 0.77920792 0.70990099 0.58811881 0.45841584
 0.37227723 0.29009901 0.1980198  0.10693069 0.06732673 0.03267327
 0.00594059 0.00594059 0.        ]"
555,PFO,55407.0,45423.549999999996,1.2275,,,0,0,1.0,0,0.0,,0.05,303.0,,,,,,,,,,,,,,,,,90:10 vol% CF-EtOH,0.0,,,,,,,,166.01,1.0,0.37,0.27,,,,,,,,,,,,,,,,,,,,,,,,,,,,,,,,,,,,,,,,,,,,,Mw range,,https://doi.org/10.1021/jp406598x,638.0,152.01440709386614,305.2110353508773,"[0.067, 0.143, 0.18, 0.26, 0.399, 0.528, 0.625, 0.952, 1.374, 2.221, 3.49, 5.643, 8.403, 13.174, 19.021, 29.888, 46.989, 59.225, 70.546, 81.583, 94.33, 112.299, 141.095, 172.368, 209.714, 277.877, 328.236, 410.263, 498.409, 622.615, 735.861, 972.864, 1250.831, 1478.891, 2254.402, 3444.255]","[4.80769231e-03 0.00000000e+00 9.61538462e-04 1.09615385e-01
 2.30769231e-01 1.36538462e-01 1.05769231e-01 1.15384615e-02
 1.25000000e-02 7.69230769e-03 9.61538462e-03 1.73076923e-02
 1.06730769e-01 2.59615385e-02 2.69230769e-02 2.11538462e-02
 3.55769231e-02 2.19230769e-01 4.02884615e-01 5.43269231e-01
 6.75961538e-01 8.41346154e-01 9.17307692e-01 1.00000000e+00
 9.44230769e-01 9.06730769e-01 8.05769231e-01 7.05769231e-01
 5.98076923e-01 4.78846154e-01 3.97115385e-01 2.83653846e-01
 1.83653846e-01 1.14423077e-01 3.94230769e-02 4.03846154e-02]"
556,PFO,55407.0,45423.549999999996,1.2275,,,0,0,1.0,0,0.0,,0.05,313.0,,,,,,,,,,,,,,,,,90:10 vol% CF-EtOH,0.0,,,,,,,,182.83,1.0,0.4,0.2,,,,,,,,,,,,,,,,,,,,,,,,,,,,,,,,,,,,,,,,,,,,,Mw range,,https://doi.org/10.1021/jp406598x,639.0,119.10941141590149,243.39328405315615,"[0.093, 0.172, 0.293, 0.428, 0.521, 0.868, 1.913, 3.645, 6.16, 8.561, 10.545, 19.441, 39.947, 54.879, 60.98, 66.865, 75.969, 94.021, 121.688, 192.88, 294.66, 395.682, 502.767, 650.712, 906.602, 1344.56, 2385.053]","[0.         0.02593361 0.12344398 0.15871369 0.11618257 0.01970954
 0.00726141 0.0093361  0.03112033 0.08609959 0.05290456 0.01244813
 0.02282158 0.09647303 0.30394191 0.42012448 0.58298755 0.78630705
 0.96991701 1.         0.83921162 0.65352697 0.52282158 0.36307054
 0.19502075 0.06431535 0.03008299]"
557,PFO,55407.0,45423.549999999996,1.2275,,,0,0,1.0,0,0.0,,0.05,323.0,,,,,,,,,,,,,,,,,90:10 vol% CF-EtOH,0.0,,,,,,,,136.86,1.0,0.32,0.5,,,,,,,,,,,,,,,,,,,,,,,,,,,,,,,,,,,,,,,,,,,,,Mw range,,https://doi.org/10.1021/jp406598x,640.0,49.093376304366664,164.72406016847168,"[0.028, 0.052, 0.098, 0.165, 0.215, 0.27, 0.326, 0.424, 0.512, 0.741, 1.405, 2.529, 4.953, 8.894, 14.263, 27.326, 43.178, 57.259, 65.234, 72.071, 80.381, 95.875, 144.597, 230.392, 277.223, 331.257, 398.71, 488.613, 604.773, 769.675, 907.139]","[0.00000000e+00 9.94035785e-04 2.98210736e-03 5.16898608e-02
 1.61033797e-01 3.17097416e-01 4.59244533e-01 3.06163022e-01
 1.68986083e-01 2.78330020e-02 1.09343936e-02 1.19284294e-02
 5.56660040e-02 9.74155070e-02 2.58449304e-02 1.88866799e-02
 6.46123260e-02 1.78926441e-01 3.54870775e-01 4.88071571e-01
 6.25248509e-01 8.09145129e-01 1.00000000e+00 8.36978131e-01
 6.88866799e-01 5.80516899e-01 4.37375746e-01 2.87276342e-01
 1.50099404e-01 3.77733598e-02 3.97614314e-03]"
558,polyTVB,4130.0,2360.0,1.75,,,0,0,1.0,0,0.0,,0.16,,,,,,,,,,,,,,,,,,THF,0.0,,,,,,,,311.8,1.0,9.1,0.49,1.5,0.48,,,,,,,,,,,,,,,,,,,,,,,,,,,,,,,,,,,,,,,,,,,,,https://doi.org/10.1039/C3RA00029J,641.0,59.12270466111498,193.11967873831776,"[0.6, 0.833, 1.002, 1.124, 1.301, 1.556, 1.633, 1.712, 1.864, 2.001, 2.261, 3.402, 4.426, 5.456, 6.038, 6.689, 6.724, 7.007, 7.244, 8.091, 8.738, 9.362, 10.08, 10.704, 11.348, 12.008, 12.768, 13.693, 16.911, 26.812, 41.928, 81.938, 171.123, 200.373, 215.98, 231.973, 242.525, 249.19, 253.351, 261.076, 268.861, 273.173, 278.005, 302.052, 346.185, 372.967, 388.794, 444.733, 504.281, 536.545, 663.697, 959.446]","[0.         0.00561798 0.14044944 0.31460674 0.43820225 0.35955056
 0.26404494 0.18539326 0.11235955 0.06179775 0.02247191 0.01123596
 0.01123596 0.02808989 0.06741573 0.24157303 0.18539326 0.30337079
 0.37078652 0.45505618 0.47752809 0.44382022 0.35393258 0.2752809
 0.21348315 0.1741573  0.07865169 0.03370787 0.02808989 0.02808989
 0.02808989 0.03932584 0.04494382 0.04494382 0.08988764 0.16853933
 0.25280899 0.38764045 0.48876404 0.58988764 0.69662921 0.80898876
 0.90449438 1.         0.9494382  0.85955056 0.69662921 0.38202247
 0.16292135 0.06741573 0.03932584 0.03932584]"
559,polyDTVI,5314.0,2092.0,2.54,,,0,0,1.0,0,0.0,,0.16,,,,,,,,,,,,,,,,,,THF,0.0,,,,,,,,160.7,1.0,,,,,,,,,,,,,,,,,,,,,,,,,,,,,,,,,,,,,,,,,,,,,,,,,https://doi.org/10.1039/C3RA00029J,642.0,163.2094231217567,173.2426537282942,"[29.199, 53.864, 77.317, 93.622, 114.333, 132.399, 143.235, 189.641, 226.722, 251.082, 315.892, 582.729]","[0.         0.00970874 0.09223301 0.29126214 0.52427184 0.68446602
 0.84466019 1.         0.79126214 0.42718447 0.03883495 0.04854369]"
560,PPFOH,35952.0,21400.0,1.68,,,0,0,1.0,1,0.0,90,0.1,298.0,,,,,,,,,,,,,,,,,THF,0.0,,,,,,,,,,,,,,,,,18.3,,,,,,,,,,,,,,,,,,,,,,,,,,,,,,,,,,,,,,,Zeta sizer ZS,,https://doi.org/10.1039/C7TC04833E,,,,,
561,PPFOH,35952.0,21400.0,1.68,,,0,0,1.0,1,0.0,90,0.5,298.0,,,,,,,,,,,,,,,,,THF,0.0,,,,,,,,7.5,,,,,,,,,18.2,,,,,,,,,,,,,,,,,,,,,,,,,,,,,,,,,,,,,,,,,https://doi.org/10.1039/C7TC04833E,,7.5,7.5,,
562,PPFOH,35952.0,21400.0,1.68,,,0,0,1.0,1,0.0,90,1.0,298.0,,,,,,,,,,,,,,,,,THF,0.0,,,,,,,,7.5,,,,,,,,,15.9,,,,,,,,,,,,,,,,,,,,,,,,,,,,,,,,,,,,,,,,,https://doi.org/10.1039/C7TC04833E,,7.5,7.5,,
563,PPFOH,35952.0,21400.0,1.68,,,0,0,1.0,1,0.0,90,5.0,298.0,,,,,,,,,,,,,,,,,THF,0.0,,,,,,,,14.2,,,,,,,,,15.0,,,,,,,,,,,,,,,,,,,,,,,,,,,,,,,,,,,,,,,,,https://doi.org/10.1039/C7TC04833E,,14.2,14.2,,
564,PPFOH,35952.0,21400.0,1.68,,,0,0,1.0,1,0.0,90,0.1,298.0,,,,,,,,,,,,,,,,,CF,0.0,,,,,,,,,,,,,,,,,48.7,,,,,,,,,,,,,,,,,,,,,,,,,,,,,,,,,,,,,,,,,https://doi.org/10.1039/C7TC04833E,,,,,
565,PPFOH,35952.0,21400.0,1.68,,,0,0,1.0,1,0.0,90,0.5,298.0,,,,,,,,,,,,,,,,,CF,0.0,,,,,,,,7.0,,,,,,,,,31.3,,,,,,,,,,,,,,,,,,,,,,,,,,,,,,,,,,,,,,,,,https://doi.org/10.1039/C7TC04833E,,7.0,7.0,,
566,PPFOH,35952.0,21400.0,1.68,,,0,0,1.0,1,0.0,90,1.0,298.0,,,,,,,,,,,,,,,,,CF,0.0,,,,,,,,7.4,,,,,,,,,24.0,,,,,,,,,,,,,,,,,,,,,,,,,,,,,,,,,,,,,,,,,https://doi.org/10.1039/C7TC04833E,,7.4,7.4,,
567,PPFOH,35952.0,21400.0,1.68,,,0,0,1.0,1,0.0,90,5.0,298.0,,,,,,,,,,,,,,,,,CF,0.0,,,,,,,,10.5,,,,,,,,,21.0,,,,,,,,,,,,,,,,,,,,,,,,,,,,,,,,,,,,,,,,,https://doi.org/10.1039/C7TC04833E,,10.5,10.5,,
568,P3HT,30000.0,,,94,,1,0,0.0,0,0.0,,15.545454545454547,333.0,Dark,,,,,,,,,,,,,,,,BB,1.0,,,,,,,,,,,,,,,,,4.2,,0.4,,,,,,,,,,,,,,,,,,,,,,,,,,,,,,,,,,,excluded volume,,"a molecular weight of 30 000: Mn or Mw,125 Watt halogen bulb, which provides 50 000 lux at 5 cm exposure distance",1 wt,https://doi.org/10.1039/C6SM02631A,,,,,
569,P3HT,30000.0,,,94,,1,0,0.0,0,0.0,,7.733668341708543,333.0,Dark,,,,,,,,,,,,,,,,BB,1.0,,,,,,,,,,,,,,,,,3.9,,0.4,,,,,,,,,,,,,,,,,,,,,,,,,,,,,,,,,,,excluded volume,,"a molecular weight of B30 000: Mn or Mw,125 Watt halogen bulb, which provides 50 000 lux at 5 cm exposure distance",0.5 wt,https://doi.org/10.1039/C6SM02631A,,,,,
570,P3HT,30000.0,,,94,,1,0,0.0,0,0.0,,1.5405405405405406,333.0,Dark,,,,,,,,,,,,,,,,BB,1.0,,,,,,,,,,,,,,,,,4.3,,0.4,,,,,,,,,,,,,,,,,,,,,,,,,,,,,,,,,,,excluded volume,,"a molecular weight of B30 000: Mn or Mw,125 Watt halogen bulb, which provides 50 000 lux at 5 cm exposure distance",0.1 wt,https://doi.org/10.1039/C6SM02631A,,,,,
571,P3HT,30000.0,,,94,,1,0,0.0,0,0.0,,15.545454545454547,333.0,light,,,,,,,,,,,,,,,,BB,1.0,,,,,,,,,,,,,,,,,4.1,,0.4,,,,,,,,,,,,,,,,,,,,,,,,,,,,,,,,,,,excluded volume,,"a molecular weight of B30 000: Mn or Mw,125 Watt halogen bulb, which provides 50 000 lux at 5 cm exposure distance",1 wt,https://doi.org/10.1039/C6SM02631A,,,,,
572,P3HT,30000.0,,,94,,1,0,0.0,0,0.0,,7.733668341708543,333.0,light,,,,,,,,,,,,,,,,BB,1.0,,,,,,,,,,,,,,,,,3.7,,0.4,,,,,,,,,,,,,,,,,,,,,,,,,,,,,,,,,,,excluded volume,,"a molecular weight of B30 000: Mn or Mw,125 Watt halogen bulb, which provides 50 000 lux at 5 cm exposure distance",0.5 wt,https://doi.org/10.1039/C6SM02631A,,,,,
573,P3HT,30000.0,,,94,,1,0,0.0,0,0.0,,1.5405405405405406,333.0,light,,,,,,,,,,,,,,,,BB,1.0,,,,,,,,,,,,,,,,,4.2,,0.4,,,,,,,,,,,,,,,,,,,,,,,,,,,,,,,,,,,excluded volume,,"a molecular weight of B30 000: Mn or Mw,125 Watt halogen bulb, which provides 50 000 lux at 5 cm exposure distance",0.1 wt,https://doi.org/10.1039/C6SM02631A,,,,,
574,P3HT,30000.0,,,94,,1,0,0.0,0,0.0,,9.616161616161616,333.0,Dark,,,,,,,,,,,,,,,,Styr,1.0,,,,,,,,,,,,,,,,,11.8,,0.3,,,,,,,,,,,,,,,,,,,,,,,,,,,,,,,,,,,flexible cylinder,,"a molecular weight of B30 000: Mn or Mw,125 Watt halogen bulb, which provides 50 000 lux at 5 cm exposure distance",1 wt,https://doi.org/10.1039/C6SM02631A,,,,,
575,P3HT,30000.0,,,94,,1,0,0.0,0,0.0,,4.78391959798995,333.0,Dark,,,,,,,,,,,,,,,,Styr,1.0,,,,,,,,,,,,,,,,,14.0,,0.4,,,,,,,,,,,,,,,,,,,,,,,,,,,,,,,,,,,flexible cylinder,,"a molecular weight of B30 000: Mn or Mw,125 Watt halogen bulb, which provides 50 000 lux at 5 cm exposure distance",0.5 wt,https://doi.org/10.1039/C6SM02631A,,,,,
576,P3HT,30000.0,,,94,,1,0,0.0,0,0.0,,9.616161616161616,333.0,light,,,,,,,,,,,,,,,,Styr,1.0,,,,,,,,,,,,,,,,,7.7,,0.3,,,,,,,,,,,,,,,,,,,,,,,,,,,,,,,,,,,flexible cylinder,,"a molecular weight of B30 000: Mn or Mw,125 Watt halogen bulb, which provides 50 000 lux at 5 cm exposure distance",1 wt,https://doi.org/10.1039/C6SM02631A,,,,,
577,P3HT,30000.0,,,94,,1,0,0.0,0,0.0,,4.78391959798995,333.0,light,,,,,,,,,,,,,,,,Styr,1.0,,,,,,,,,,,,,,,,,6.7,,0.4,,,,,,,,,,,,,,,,,,,,,,,,,,,,,,,,,,,flexible cylinder,,"a molecular weight of B30 000: Mn or Mw,125 Watt halogen bulb, which provides 50 000 lux at 5 cm exposure distance",0.5 wt,https://doi.org/10.1039/C6SM02631A,,,,,
578,P3HT,30000.0,,,94,,1,0,0.0,0,0.0,,13.545454545454547,333.0,Dark,,,,,,,,,,,,,,,,oDCB,1.0,,,,,,,,,,,,,,,,,3.8,,0.5,,,,,,,,,,,,,,,,,,,,,,,,,,,,,,,,,,,excluded volume,,"a molecular weight of B30 000: Mn or Mw,125 Watt halogen bulb, which provides 50 000 lux at 5 cm exposure distance",1 wt,https://doi.org/10.1039/C6SM02631A,,,,,
579,P3HT,30000.0,,,94,,1,0,0.0,0,0.0,,6.738693467336684,333.0,Dark,,,,,,,,,,,,,,,,oDCB,1.0,,,,,,,,,,,,,,,,,5.7,,0.5,,,,,,,,,,,,,,,,,,,,,,,,,,,,,,,,,,,excluded volume,,"a molecular weight of B30 000: Mn or Mw,125 Watt halogen bulb, which provides 50 000 lux at 5 cm exposure distance",0.5 wt,https://doi.org/10.1039/C6SM02631A,,,,,
580,P3HT,30000.0,,,94,,1,0,0.0,0,0.0,,1.3423423423423424,333.0,Dark,,,,,,,,,,,,,,,,oDCB,1.0,,,,,,,,,,,,,,,,,5.8,,0.5,,,,,,,,,,,,,,,,,,,,,,,,,,,,,,,,,,,excluded volume,,"a molecular weight of B30 000: Mn or Mw,125 Watt halogen bulb, which provides 50 000 lux at 5 cm exposure distance",0.1 wt,https://doi.org/10.1039/C6SM02631A,,,,,
581,P3HT,30000.0,,,94,,1,0,0.0,0,0.0,,13.545454545454547,333.0,light,,,,,,,,,,,,,,,,oDCB,1.0,,,,,,,,,,,,,,,,,3.7,,0.5,,,,,,,,,,,,,,,,,,,,,,,,,,,,,,,,,,,excluded volume,,"a molecular weight of B30 000: Mn or Mw,125 Watt halogen bulb, which provides 50 000 lux at 5 cm exposure distance",1 wt,https://doi.org/10.1039/C6SM02631A,,,,,
582,P3HT,30000.0,,,94,,1,0,0.0,0,0.0,,6.738693467336684,333.0,light,,,,,,,,,,,,,,,,oDCB,1.0,,,,,,,,,,,,,,,,,5.0,,0.5,,,,,,,,,,,,,,,,,,,,,,,,,,,,,,,,,,,excluded volume,,"a molecular weight of B30 000: Mn or Mw,125 Watt halogen bulb, which provides 50 000 lux at 5 cm exposure distance",0.5 wt,https://doi.org/10.1039/C6SM02631A,,,,,
583,P3HT,30000.0,,,94,,1,0,0.0,0,0.0,,1.3423423423423424,333.0,light,,,,,,,,,,,,,,,,oDCB,1.0,,,,,,,,,,,,,,,,,4.3,,0.5,,,,,,,,,,,,,,,,,,,,,,,,,,,,,,,,,,,excluded volume,,"a molecular weight of B30 000: Mn or Mw,125 Watt halogen bulb, which provides 50 000 lux at 5 cm exposure distance",0.1 wt,https://doi.org/10.1039/C6SM02631A,,,,,
584,MEH-PPV,,200000.0,,,,1,0,0.0,0,0.0,,9.94949494949495,333.0,Dark,,,,,,,,,,,,,,,,THF,1.0,,,,,,,,,,,,,,,,,,,,,,,,,,,,,,,2.2,0.05,,,,,,,,,,,,,,,,,,,,,,fractal flexible cylinder,,,1 wt,https://doi.org/10.1039/C6SM02631A,,,,,
585,MEH-PPV,,200000.0,,,,1,0,0.0,0,0.0,,9.02020202020202,333.0,Dark,,,,,,,,,,,,,,,,CHxn,1.0,,,,,,,,,,,,,,,,,,,,,,,,,,,,,,,2.55,0.1,,,,,,,,,,,,,,,,,,,,,,fractal flexible cylinder,,,1 wt,https://doi.org/10.1039/C6SM02631A,,,,,
586,MEH-PPV,,200000.0,,,,1,0,0.0,0,0.0,,9.94949494949495,333.0,light,,,,,,,,,,,,,,,,THF,1.0,,,,,,,,,,,,,,,,,,,,,,,,,,,,,,,2.2,0.05,,,,,,,,,,,,,,,,,,,,,,fractal flexible cylinder,,,1 wt,https://doi.org/10.1039/C6SM02631A,,,,,
587,MEH-PPV,,200000.0,,,,1,0,0.0,0,0.0,,9.02020202020202,333.0,light,,,,,,,,,,,,,,,,CHxn,1.0,,,,,,,,,,,,,,,,,,,,,,,,,,,,,,,1.85,0.1,,,,,,,,,,,,,,,,,,,,,,fractal flexible cylinder,,,1 wt,https://doi.org/10.1039/C6SM02631A,,,,,
588,P3HT,35000.0,23333.33333,1.5,95,,1,0,0.0,0,0.0,,13.54545455,333.0,Dark,,,,,,,,,,,,,,,,oDCB,1.0,,,,,,,,,,,,,,,,,5.89,,0.12,,,,,,,,,,,,,,,,,,,,,,,,,,,,,,,,,,,excluded volume,,dark for over 8 h,1wt,http://dx.doi.org/10.1016/j.eurpolymj.2017.02.026,,,,,
589,P3HT,35000.0,23333.33333,1.5,95,,1,0,0.0,0,0.0,,13.54545455,333.0,light,,,,,,,,,,,,,,,,oDCB,1.0,,,,,,,,,,,,,,,,,5.53,,0.12,,,,,,,,,,,,,,,,,,,,,,,,,,,,,,,,,,,excluded volume,,illumination for 1 h at 9000 lux,1wt,http://dx.doi.org/10.1016/j.eurpolymj.2017.02.026,,,,,
590,P3HT,35000.0,23333.33333,1.5,95,,1,0,0.0,0,0.0,,13.54545455,333.0,Dark2,,,,,,,,,,,,,,,,oDCB,1.0,,,,,,,,,,,,,,,,,5.87,,0.12,,,,,,,,,,,,,,,,,,,,,,,,,,,,,,,,,,,excluded volume,,"while exposed to illumination for 1 h at 9000 lux, and then measured again after resting in the dark for 4 h",1wt,http://dx.doi.org/10.1016/j.eurpolymj.2017.02.026,,,,,
591,P3HT,35000.0,23333.33333,1.5,95,,1,0,0.0,0,0.0,,13.54545455,333.0,light,,,,,,,,,0.0,,,,,,,oDCB,1.0,,,,,,,,,,,,,,,,,5.718,,,,,,,,,,,,,,,,,,,,,,,,,,,,,,,,,,,,,flexible cylinder,,9000 lux ,1wt,http://dx.doi.org/10.1016/j.eurpolymj.2017.02.026,,,,,
592,P3HT,35000.0,23333.33333,1.5,95,,1,0,0.0,0,0.0,,13.54545455,333.0,light,,,,,,,,,5.0,,,,,,,oDCB,1.0,,,,,,,,,,,,,,,,,5.502,,,,,,,,,,,,,,,,,,,,,,,,,,,,,,,,,,,,,flexible cylinder,,9000 lux ,1wt,http://dx.doi.org/10.1016/j.eurpolymj.2017.02.026,,,,,
593,P3HT,35000.0,23333.33333,1.5,95,,1,0,0.0,0,0.0,,13.54545455,333.0,light,,,,,,,,,10.0,,,,,,,oDCB,1.0,,,,,,,,,,,,,,,,,5.431,,,,,,,,,,,,,,,,,,,,,,,,,,,,,,,,,,,,,flexible cylinder,,9000 lux ,1wt,http://dx.doi.org/10.1016/j.eurpolymj.2017.02.026,,,,,
594,P3HT,35000.0,23333.33333,1.5,95,,1,0,0.0,0,0.0,,13.54545455,333.0,light,,,,,,,,,15.0,,,,,,,oDCB,1.0,,,,,,,,,,,,,,,,,5.467,,,,,,,,,,,,,,,,,,,,,,,,,,,,,,,,,,,,,flexible cylinder,,9000 lux ,1wt,http://dx.doi.org/10.1016/j.eurpolymj.2017.02.026,,,,,
595,P3HT,35000.0,23333.33333,1.5,95,,1,0,0.0,0,0.0,,13.54545455,333.0,light,,,,,,,,,20.0,,,,,,,oDCB,1.0,,,,,,,,,,,,,,,,,5.456,,,,,,,,,,,,,,,,,,,,,,,,,,,,,,,,,,,,,flexible cylinder,,9000 lux ,1wt,http://dx.doi.org/10.1016/j.eurpolymj.2017.02.026,,,,,
596,P3HT,35000.0,23333.33333,1.5,95,,1,0,0.0,0,0.0,,13.54545455,333.0,light,,,,,,,,,25.0,,,,,,,oDCB,1.0,,,,,,,,,,,,,,,,,5.404,,,,,,,,,,,,,,,,,,,,,,,,,,,,,,,,,,,,,flexible cylinder,,9000 lux ,1wt,http://dx.doi.org/10.1016/j.eurpolymj.2017.02.026,,,,,
597,P3HT,35000.0,23333.33333,1.5,95,,1,0,0.0,0,0.0,,13.54545455,333.0,light,,,,,,,,,30.0,,,,,,,oDCB,1.0,,,,,,,,,,,,,,,,,5.348,,,,,,,,,,,,,,,,,,,,,,,,,,,,,,,,,,,,,flexible cylinder,,9000 lux ,1wt,http://dx.doi.org/10.1016/j.eurpolymj.2017.02.026,,,,,
598,P3HT,35000.0,23333.33333,1.5,95,,1,0,0.0,0,0.0,,13.54545455,333.0,light,,,,,,,,,35.0,,,,,,,oDCB,1.0,,,,,,,,,,,,,,,,,5.345,,,,,,,,,,,,,,,,,,,,,,,,,,,,,,,,,,,,,flexible cylinder,,9000 lux ,1wt,http://dx.doi.org/10.1016/j.eurpolymj.2017.02.026,,,,,
599,P3HT,35000.0,23333.33333,1.5,95,,1,0,0.0,0,0.0,,13.54545455,333.0,light,,,,,,,,,40.0,,,,,,,oDCB,1.0,,,,,,,,,,,,,,,,,5.349,,,,,,,,,,,,,,,,,,,,,,,,,,,,,,,,,,,,,flexible cylinder,,9000 lux ,1wt,http://dx.doi.org/10.1016/j.eurpolymj.2017.02.026,,,,,
600,P3HT,35000.0,23333.33333,1.5,95,,1,0,0.0,0,0.0,,13.54545455,333.0,light,,,,,,,,,45.0,,,,,,,oDCB,1.0,,,,,,,,,,,,,,,,,5.342,,,,,,,,,,,,,,,,,,,,,,,,,,,,,,,,,,,,,flexible cylinder,,9000 lux ,1wt,http://dx.doi.org/10.1016/j.eurpolymj.2017.02.026,,,,,
601,P3HT,35000.0,23333.33333,1.5,95,,1,0,0.0,0,0.0,,13.54545455,333.0,light,,,,,,,,,50.0,,,,,,,oDCB,1.0,,,,,,,,,,,,,,,,,5.405,,,,,,,,,,,,,,,,,,,,,,,,,,,,,,,,,,,,,flexible cylinder,,9000 lux ,1wt,http://dx.doi.org/10.1016/j.eurpolymj.2017.02.026,,,,,
602,P3HT,35000.0,23333.33333,1.5,95,,1,0,0.0,0,0.0,,9.616161616,333.0,light,,,,,,,,,0.0,,,,,,,Styr,1.0,,,,,,,,,,,,,,,,,,,,,,,,,,,,,,,8.1005,,,,,,,,,,,,,,,,,,,,,,,flexible cylinder,,"50,000 lux",1wt,http://dx.doi.org/10.1016/j.eurpolymj.2017.02.026,,,,,
603,P3HT,35000.0,23333.33333,1.5,95,,1,0,0.0,0,0.0,,9.616161616161616,333.0,light,,,,,,,,,20.0,,,,,,,Styr,1.0,,,,,,,,,,,,,,,,,,,,,,,,,,,,,,,6.954,,,,,,,,,,,,,,,,,,,,,,,flexible cylinder,,"50,000 lux",1wt,http://dx.doi.org/10.1016/j.eurpolymj.2017.02.026,,,,,
604,P3HT,35000.0,23333.33333,1.5,95,,1,0,0.0,0,0.0,,9.616161616161616,333.0,light,,,,,,,,,40.0,,,,,,,Styr,1.0,,,,,,,,,,,,,,,,,,,,,,,,,,,,,,,6.773,,,,,,,,,,,,,,,,,,,,,,,flexible cylinder,,"50,000 lux",1wt,http://dx.doi.org/10.1016/j.eurpolymj.2017.02.026,,,,,
605,P3HT,35000.0,23333.33333,1.5,95,,1,0,0.0,0,0.0,,9.616161616161616,333.0,light,,,,,,,,,60.0,,,,,,,Styr,1.0,,,,,,,,,,,,,,,,,,,,,,,,,,,,,,,6.387,,,,,,,,,,,,,,,,,,,,,,,flexible cylinder,,"50,000 lux",1wt,http://dx.doi.org/10.1016/j.eurpolymj.2017.02.026,,,,,
606,P3HT,35000.0,23333.33333,1.5,95,,1,0,0.0,0,0.0,,9.616161616161616,333.0,light,,,,,,,,,80.0,,,,,,,Styr,1.0,,,,,,,,,,,,,,,,,,,,,,,,,,,,,,,3.7685,,,,,,,,,,,,,,,,,,,,,,,flexible cylinder,,"50,000 lux",1wt,http://dx.doi.org/10.1016/j.eurpolymj.2017.02.026,,,,,
607,P3HT,35000.0,23333.33333,1.5,95,,1,0,0.0,0,0.0,,9.616161616161616,333.0,light,,,,,,,,,100.0,,,,,,,Styr,1.0,,,,,,,,,,,,,,,,,,,,,,,,,,,,,,,2.5135,,,,,,,,,,,,,,,,,,,,,,,flexible cylinder,,"50,000 lux",1wt,http://dx.doi.org/10.1016/j.eurpolymj.2017.02.026,,,,,
608,P3HT,35000.0,23333.33333,1.5,95,,1,0,0.0,0,0.0,,9.616161616161616,333.0,light,,,,,,,,,140.0,,,,,,,Styr,1.0,,,,,,,,,,,,,,,,,,,,,,,,,,,,,,,2.5135,,,,,,,,,,,,,,,,,,,,,,,flexible cylinder,,"50,000 lux",1wt,http://dx.doi.org/10.1016/j.eurpolymj.2017.02.026,,,,,
609,P3HT,35000.0,23333.33333,1.5,95,,1,0,0.0,0,0.0,,9.616161616161616,333.0,light,,,,,,,,,160.0,,,,,,,Styr,1.0,,,,,,,,,,,,,,,,,,,,,,,,,,,,,,,2.6945,,,,,,,,,,,,,,,,,,,,,,,flexible cylinder,,"50,000 lux",1wt,http://dx.doi.org/10.1016/j.eurpolymj.2017.02.026,,,,,
610,P3HT,35000.0,23333.33333,1.5,95,,1,0,0.0,0,0.0,,9.616161616161616,333.0,light,,,,,,,,,180.0,,,,,,,Styr,1.0,,,,,,,,,,,,,,,,,,,,,,,,,,,,,,,2.755,,,,,,,,,,,,,,,,,,,,,,,flexible cylinder,,"50,000 lux",1wt,http://dx.doi.org/10.1016/j.eurpolymj.2017.02.026,,,,,
611,P3HT,35000.0,23333.33333,1.5,95,,1,0,0.0,0,0.0,,9.616161616161616,333.0,dark,,,,,,,,,0.0,,,,,,,Styr,1.0,,,,,,,,,,,,,,,,,9.36,,,,,,,,,,,,,,,,,,,,,,,,,,,,,,,,,,,,,flexible cylinder,,Dark,1wt,http://dx.doi.org/10.1016/j.eurpolymj.2017.02.026,,,,,
612,P3HT,35000.0,23333.33333,1.5,95,,1,0,0.0,0,0.0,,9.616161616161616,333.0,light,,,,,,,,,90.0,,,,,,,Styr,1.0,,,,,,,,,,,,,,,,,8.41,,,,,,,,,,,,,,,,,,,,,,,,,,,,,,,,,,,,,flexible cylinder,,610–1200 nm light at 2000 lux,1wt,http://dx.doi.org/10.1016/j.eurpolymj.2017.02.026,,,,,
613,P3HT,35000.0,23333.33333,1.5,95,,1,0,0.0,0,0.0,,9.616161616161616,333.0,light,,,,,,,,,90.0,,,,,,,Styr,1.0,,,,,,,,,,,,,,,,,7.43,,,,,,,,,,,,,,,,,,,,,,,,,,,,,,,,,,,,,flexible cylinder,,415–590 nm light at 6500 lux,1wt,http://dx.doi.org/10.1016/j.eurpolymj.2017.02.026,,,,,
614,P3HT,35000.0,23333.33333,1.5,95,,1,0,0.0,0,0.0,,9.616161616161616,333.0,light,,,,,,,,,90.0,,,,,,,Styr,1.0,,,,,,,,,,,,,,,,,6.35,,,,,,,,,,,,,,,,,,,,,,,,,,,,,,,,,,,,,flexible cylinder,,"white light illumination at 50,000 lux",1wt,http://dx.doi.org/10.1016/j.eurpolymj.2017.02.026,,,,,
615,P3HT,35000.0,23333.33333,1.5,95,,1,0,0.0,0,0.0,,9.616161616161616,333.0,light,,,,,,,,,0.0,,,,,,,oDCB,1.0,,,,,,,,,,,,,,,,,6.101,,,,,,,,,,,,,,,,,,,,,,,,,,,,,,,,,,,,,flexible cylinder,,Dark,1wt,http://dx.doi.org/10.1016/j.eurpolymj.2017.02.026,,,,,
616,P3HT,35000.0,23333.33333,1.5,95,,1,0,0.0,0,0.0,,9.616161616161616,333.0,light,,,,,,,,,90.0,,,,,,,oDCB,1.0,,,,,,,,,,,,,,,,,6.152,,,,,,,,,,,,,,,,,,,,,,,,,,,,,,,,,,,,,flexible cylinder,,610–1200 nm light at 2000 lux,1wt,http://dx.doi.org/10.1016/j.eurpolymj.2017.02.026,,,,,
617,P3HT,35000.0,23333.33333,1.5,95,,1,0,0.0,0,0.0,,9.616161616161616,333.0,light,,,,,,,,,90.0,,,,,,,oDCB,1.0,,,,,,,,,,,,,,,,,6.002000000000001,,,,,,,,,,,,,,,,,,,,,,,,,,,,,,,,,,,,,flexible cylinder,,415–590 nm light at 6500 lux,1wt,http://dx.doi.org/10.1016/j.eurpolymj.2017.02.026,,,,,
618,P3HT,35000.0,23333.33333,1.5,95,,1,0,0.0,0,0.0,,9.616161616161616,333.0,light,,,,,,,,,90.0,,,,,,,oDCB,1.0,,,,,,,,,,,,,,,,,5.878,,,,,,,,,,,,,,,,,,,,,,,,,,,,,,,,,,,,,flexible cylinder,,"white light illumination at 50,000 lux",1wt,http://dx.doi.org/10.1016/j.eurpolymj.2017.02.026,,,,,
619,High MW PII-2T,76612.5,30645.0,2.5,,,0,1,0.0,0,0.0,,,298.0,,,,,,,,,,,,720,,353,,,CB,0.0,,,,,,,,,,,,,,,,,,,,,,,,,,,,,,,7.9,0.9,100.0,,,,,,,1.53,0.03,,,,,,,,,,,,,2SFC,,Lp of fibers and Radius of fibers (from different scale),,https://doi.org/10.1021/acs.macromol.1c02449,,,,,
620,High MW PII-2T,76612.5,30645.0,2.5,,,0,1,0.0,0,0.0,,,298.0,,,,,,,,,,,,720,,353,,,nC10,0.0,,,,,,,,,,,,,,,,,,,,,,,,,,,,,,,6.5,0.4,100.0,,,,,,,1.1800000000000002,0.02,,,,,,,,,,,,,2SFC,,Lp of fibers and Radius of fibers (from different scale),,https://doi.org/10.1021/acs.macromol.1c02449,,,,,
621,High MW PII-2T,76612.5,30645.0,2.5,,,0,1,0.0,0,0.0,,,298.0,,,,,,,,,,,,720,,353,,,CB,0.0,,,,,,,,,,,,,,,,,,,,,,,,,,,,,,,9.0,0.9,100.0,,,,,,,1.53,0.03,,,,,,,,,,,,,FA,,Lp of fibers and Radius of fibers (from different scale),,https://doi.org/10.1021/acs.macromol.1c02449,,,,,
622,PNDI-C0,315000.0,157500.0,2.0,,,1,0,0.0,0,0.0,,5.0,298.0,,,,,,,,,,,,,,,,,CB,1.0,,,,,,,,,,,,,,,,,,,,,,,,,,,,,,,26.05,,47.6,,,,,,,1.4,,,,,,,,,,,,,,flexible cylinder model,,,,https://doi.org/10.25394/PGS.14495976.v1,,,,,
623,PNDI-C0,315000.0,157500.0,2.0,,,1,0,0.0,0,0.0,,5.0,358.0,,,,,,,,,,,,,,,,,CB,1.0,,,,,,,,,,,,,,,,,,,,,,,,,,,,,,,9.8,,31.0,,,,,,,1.2,,,,,,,,,,,,,,flexible cylinder model,,,,https://doi.org/10.25394/PGS.14495976.v1,,,,,
624,PNDI-C3,81280.0,50800.0,1.6,,,1,0,0.0,0,0.0,,5.0,298.0,,,,,,,,,,,,,,,,,CB,1.0,,,,,,,,,,,,,,,,,,,,,,,,,,,,,,,4.25,,27.1,,,,,,,1.3,,,,,,,,,,,,,,flexible cylinder model,,,,https://doi.org/10.25394/PGS.14495976.v1,,,,,
625,PNDI-C3,81280.0,50800.0,1.6,,,1,0,0.0,0,0.0,,5.0,358.0,,,,,,,,,,,,,,,,,CB,1.0,,,,,,,,,,,,,,,,,,,,,,,,,,,,,,,4.2,,27.6,,,,,,,1.3,,,,,,,,,,,,,,flexible cylinder model,,,,https://doi.org/10.25394/PGS.14495976.v1,,,,,
626,PNDI-C4,41230.0,21700.0,1.9,,,1,0,0.0,0,0.0,,5.0,298.0,,,,,,,,,,,,,,,,,CB,1.0,,,,,,,,,,,,,,,,,,,,,,,,,,,,,,,4.3,,44.7,,,,,,,1.3,,,,,,,,,,,,,,flexible cylinder model,,,,https://doi.org/10.25394/PGS.14495976.v1,,,,,
627,PNDI-C4,41230.0,21700.0,1.9,,,1,0,0.0,0,0.0,,5.0,358.0,,,,,,,,,,,,,,,,,CB,1.0,,,,,,,,,,,,,,,,,,,,,,,,,,,,,,,4.4,,44.9,,,,,,,1.3,,,,,,,,,,,,,,flexible cylinder model,,,,https://doi.org/10.25394/PGS.14495976.v1,,,,,
628,PNDI-C5,17640.0,12600.0,1.4,,,1,0,0.0,0,0.0,,5.0,298.0,,,,,,,,,,,,,,,,,CB,1.0,,,,,,,,,,,,,,,,,,,,,,,,,,,,,,,4.3,,22.1,,,,,,,1.0,,,,,,,,,,,,,,flexible cylinder model,,,,https://doi.org/10.25394/PGS.14495976.v1,,,,,
629,PNDI-C5,17640.0,12600.0,1.4,,,1,0,0.0,0,0.0,,5.0,358.0,,,,,,,,,,,,,,,,,CB,1.0,,,,,,,,,,,,,,,,,,,,,,,,,,,,,,,2.9,,23.3,,,,,,,1.0,,,,,,,,,,,,,,flexible cylinder model,,,,https://doi.org/10.25394/PGS.14495976.v1,,,,,
630,PNDI-C6,23400.0,18000.0,1.3,,,1,0,0.0,0,0.0,,5.0,298.0,,,,,,,,,,,,,,,,,CB,1.0,,,,,,,,,,,,,,,,,,,,,,,,,,,,,,,1.8,,18.0,,,,,,,0.9,,,,,,,,,,,,,,flexible cylinder model,,,,https://doi.org/10.25394/PGS.14495976.v1,,,,,
631,PNDI-C6,23400.0,18000.0,1.3,,,1,0,0.0,0,0.0,,5.0,358.0,,,,,,,,,,,,,,,,,CB,1.0,,,,,,,,,,,,,,,,,,,,,,,,,,,,,,,2.25,,18.0,,,,,,,0.8,,,,,,,,,,,,,,flexible cylinder model,,,,https://doi.org/10.25394/PGS.14495976.v1,,,,,
632,rr-P3HT,24000.0,16000.0,1.5,,,0,0,1.0,0,0.0,20,0.8,298.0,,,,,,,,,,,,,,,,,THF,0.0,,,,,,,,54.25,,,,,,,,,93.53,,,,,,,,,,,,,,,,,,,,,,,,,,,,,,,,,,,,CONTIN,,,ultracentrifuged for 10 min/also Mw after centrifuge is reported wich one,,https://doi.org/10.1021/ma200273u,,54.25,54.25,,
633,rr-P3HT,24000.0,16000.0,1.5,,,0,0,1.0,0,0.0,20,0.8,306.0,,,,,,,,,,,,,,,,,THF,0.0,,,,,,,,51.85,,,,,,,,,95.05,,,,,,,,,,,,,,,,,,,,,,,,,,,,,,,,,,,,CONTIN,,,ultracentrifuged for 10 min,,https://doi.org/10.1021/ma200273u,,51.85,51.85,,
634,rr-P3HT,24000.0,16000.0,1.5,,,0,0,1.0,0,0.0,20,0.8,310.0,,,,,,,,,,,,,,,,,THF,0.0,,,,,,,,55.78,,,,,,,,,93.31,,,,,,,,,,,,,,,,,,,,,,,,,,,,,,,,,,,,CONTIN,,,ultracentrifuged for 10 min,,https://doi.org/10.1021/ma200273u,,55.78,55.78,,
635,rr-P3HT,24000.0,16000.0,1.5,,,0,0,1.0,0,0.0,20,0.8,315.0,,,,,,,,,,,,,,,,,THF,0.0,,,,,,,,52.29,,,,,,,,,80.22,,,,,,,,,,,,,,,,,,,,,,,,,,,,,,,,,,,,CONTIN,,,ultracentrifuged for 10 min,,https://doi.org/10.1021/ma200273u,,52.29,52.29,,
636,rr-P3HT,24000.0,16000.0,1.5,,,0,0,1.0,0,0.0,20,0.8,319.0,,,,,,,,,,,,,,,,,THF,0.0,,,,,,,,4.29,,,,,,,,,,,,,,,,,,,,,,,,,,,,,,,,,,,,,,,,,,,,,CONTIN,,,ultracentrifuged for 10 min,,https://doi.org/10.1021/ma200273u,,4.29,4.29,,
637,rr-P3HT,24000.0,16000.0,1.5,,,0,0,1.0,0,0.0,20,0.8,283.0,,,,,,,,,,8.0,283.0,,,,,,THF,0.0,,,,,,,,109.55,,,,,,,,,164.18,,,,,,,,,,,,,,,,,,,,,,,,,,,,,,,,,,,,CONTIN,,,ultracentrifuged for 10 min,,https://doi.org/10.1021/ma200273u,,109.55,109.55,,
638,rr-P3HT,24000.0,16000.0,1.5,,,0,0,1.0,0,0.0,20,0.8,283.0,,,,,,,,,,12.0,283.0,,,,,,THF,0.0,,,,,,,,140.3,,,,,,,,,159.4,,,,,,,,,,,,,,,,,,,,,,,,,,,,,,,,,,,,CONTIN,,,ultracentrifuged for 10 min,,https://doi.org/10.1021/ma200273u,,140.3,140.3,,
639,rr-P3HT,24000.0,16000.0,1.5,,,0,0,1.0,0,0.0,20,0.8,283.0,,,,,,,,,,25.0,283.0,,,,,,THF,0.0,,,,,,,,167.76,,,,,,,,,154.03,,,,,,,,,,,,,,,,,,,,,,,,,,,,,,,,,,,,CONTIN,,,ultracentrifuged for 10 min,,https://doi.org/10.1021/ma200273u,,167.76,167.76,,
640,rr-P3HT,24000.0,16000.0,1.5,,,0,0,1.0,0,0.0,20,0.8,283.0,,,,,,,,,,27.0,283.0,,,,,,THF,0.0,,,,,,,,171.64,,,,,,,,,134.93,,,,,,,,,,,,,,,,,,,,,,,,,,,,,,,,,,,,CONTIN,,,ultracentrifuged for 10 min,,https://doi.org/10.1021/ma200273u,,171.64,171.64,,
641,rr-P3HT,24000.0,16000.0,1.5,,,0,0,1.0,0,0.0,20,0.8,283.0,,,,,,,,,,42.0,283.0,,,,,,THF,0.0,,,,,,,,177.31,,,,,,,,,140.9,,,,,,,,,,,,,,,,,,,,,,,,,,,,,,,,,,,,CONTIN,,,ultracentrifuged for 10 min,,https://doi.org/10.1021/ma200273u,,177.31,177.31,,
642,rr-P3HT,24000.0,16000.0,1.5,,,0,0,1.0,0,0.0,20,0.8,283.0,,,,,,,,,,48.0,283.0,,,,,,THF,0.0,,,,,,,,175.52,,,,,,,,,133.13,,,,,,,,,,,,,,,,,,,,,,,,,,,,,,,,,,,,CONTIN,,,ultracentrifuged for 10 min,,https://doi.org/10.1021/ma200273u,,175.52,175.52,,
643,BDOPV-2T,231600.0,77200.0,3.0,,,1,0,0.0,0,0.0,,3.0,298.0,,,,,,,,,,,,,,,,,oDCB,1.0,,,,,,,,,,,,,,,,,,,,,,,,,,,,,,,18.85,,190.0,,,,,,,1.82,,,,,,,,,,,,,,worm-like chain,,,,https://doi.org/10.1002/adma.201701072,,,,,
644,PffBT4T-C8C12,100130.0,52700.0,1.9,,,1,0,0.0,0,0.0,90,5.0,348.0,,,,,,,,,,,,,,,,,oDCB,1.0,,,,,,,,,,,,,,,,,,,,,,,,,,,,,,,3.1,0.1,85.1,2.0,,,,,,0.94,0.01,,,,,,,,,,,,,Flexible Cylinder,,,,https://doi.org/10.1021/acsapm.1c01511,,,,,
645,PffBT4T-C8C12,100130.0,52700.0,1.9,,,1,0,0.0,0,0.0,90,5.0,373.0,,,,,,,,,,,,,,,,,oDCB,1.0,,,,,,,,,,,,,,,,,,,,,,,,,,,,,,,3.1,0.1,61.4,3.1,,,,,,0.94,0.01,,,,,,,,,,,,,Flexible Cylinder,,,,https://doi.org/10.1021/acsapm.1c01511,,,,,
646,PffBT4T-C8C12,100130.0,52700.0,1.9,,,1,0,0.0,0,0.0,90,5.0,403.0,,,,,,,,,,,,,,,,,oDCB,1.0,,,,,,,,,,,,,,,,,,,,,,,,,,,,,,,3.1,0.1,63.7,3.4,,,,,,0.9,0.01,,,,,,,,,,,,,Flexible Cylinder,,,,https://doi.org/10.1021/acsapm.1c01511,,,,,
647,PffBT4T-C9C13,102740.0,46700.0,2.2,,,1,0,0.0,0,0.0,90,5.0,348.0,,,,,,,,,,,,,,,,,oDCB,1.0,,,,,,,,,,,,,,,,,,,,,,,,,,,,,,,3.3,0.3,78.3,2.0,,,,,,0.95,0.01,,,,,,,,,,,,,Flexible Cylinder,,,,https://doi.org/10.1021/acsapm.1c01511,,,,,
648,PffBT4T-C9C13,102740.0,46700.0,2.2,,,1,0,0.0,0,0.0,90,5.0,373.0,,,,,,,,,,,,,,,,,oDCB,1.0,,,,,,,,,,,,,,,,,,,,,,,,,,,,,,,3.4,0.4,56.3,1.6,,,,,,0.95,0.01,,,,,,,,,,,,,Flexible Cylinder,,,,https://doi.org/10.1021/acsapm.1c01511,,,,,
649,PffBT4T-C9C13,102740.0,46700.0,2.2,,,1,0,0.0,0,0.0,90,5.0,403.0,,,,,,,,,,,,,,,,,oDCB,1.0,,,,,,,,,,,,,,,,,,,,,,,,,,,,,,,3.4,0.4,54.7,1.9,,,,,,0.95,0.01,,,,,,,,,,,,,Flexible Cylinder,,,,https://doi.org/10.1021/acsapm.1c01511,,,,,
650,PffBT4T-C9C13,102740.0,46700.0,2.2,,,0,0,1.0,0,0.0,90,0.1,298.0,,,,,,,,,,,,,,,298.0,24,oDCB,0.0,,,,,,,,157.76,,,,,,,,,,,,,,,,,,,,,,,,,,,,,,,,,,,,,,,,,,,,,,,,,,https://doi.org/10.1021/acsapm.1c01511,738.0,174.67003595772024,180.74254393203887,"[53.846, 74.359, 83.333, 101.923, 128.205, 158.974, 174.359, 195.513, 212.179, 242.949, 262.821, 302.564, 317.308, 339.103]","[0.03329506 0.00459242 0.         0.22273249 0.65671642 1.
 0.88404133 0.71067738 0.55797933 0.326062   0.17221584 0.06314581
 0.07347876 0.02525832]"
651,PffBT4T-C9C13,102740.0,46700.0,2.2,,,0,0,1.0,0,0.0,90,0.1,313.0,,,,,,,,,,,,,,,298.0,24,oDCB,0.0,,,,,,,,146.92,,,,,,,,,,,,,,,,,,,,,,,,,,,,,,,,,,,,,,,,,,,,,,,,,,https://doi.org/10.1021/acsapm.1c01511,739.0,148.00124974317197,151.2052532316169,"[61.337, 77.378, 88.92, 102.292, 110.491, 116.798, 134.49, 155.64, 167.297, 182.813, 191.906, 209.345, 224.167, 242.826, 265.889]","[0.03896104 0.01190476 0.00649351 0.15909091 0.38528139 0.55952381
 0.99350649 1.         0.7987013  0.57683983 0.37662338 0.1547619
 0.02272727 0.         0.02272727]"
652,PffBT4T-C9C13,102740.0,46700.0,2.2,,,0,0,1.0,0,0.0,90,0.1,323.0,,,,,,,,,,,,,,,298.0,24,oDCB,0.0,,,,,,,,102.06,,,,,,,,,,,,,,,,,,,,,,,,,,,,,,,,,,,,,,,,,,,,,,,,,,https://doi.org/10.1021/acsapm.1c01511,740.0,82.22897498986573,90.59880893364316,"[10.174, 18.48, 26.406, 32.28, 36.547, 46.048, 67.828, 75.82, 81.336, 91.249, 106.84, 122.356, 141.802, 161.998, 187.622, 216.493]","[0.03433476 0.01072961 0.20708155 0.29506438 0.11051502 0.0139485
 0.00214592 0.25321888 0.57725322 0.82618026 1.         0.57296137
 0.2167382  0.0139485  0.         0.02145923]"
653,PffBT4T-C8C12,100130.0,52700.0,1.9,,,0,0,1.0,0,0.0,90,0.1,298.0,,,,,,,,,,,,,,,298.0,24,oDCB,0.0,,,,,,,,209.72,,,,,,,,,,,,,,,,,,,,,,,,,,,,,,,,,,,,,,,,,,,,,,,,,,https://doi.org/10.1021/acsapm.1c01511,741.0,207.04558715072318,211.87766086086094,"[105.978, 128.54, 134.668, 150.502, 166.647, 182.389, 209.752, 225.92, 243.993, 269.833, 285.724, 316.284, 322.597, 342.931]","[0.11019567 0.06797116 0.06591143 0.2523172  0.57775489 0.79917611
 1.         0.80226571 0.65602472 0.40267765 0.3099897  0.07209063
 0.         0.02780639]"
654,PffBT4T-C8C12,100130.0,52700.0,1.9,,,0,0,1.0,0,0.0,90,0.1,313.0,,,,,,,,,,,,,,,298.0,24,oDCB,0.0,,,,,,,,209.53,,,,,,,,,,,,,,,,,,,,,,,,,,,,,,,,,,,,,,,,,,,,,,,,,,https://doi.org/10.1021/acsapm.1c01511,742.0,218.8311453563302,222.55674491207267,"[110.204, 129.932, 150.34, 159.864, 176.19, 191.837, 208.844, 222.449, 244.218, 258.503, 279.592, 296.599, 323.129, 342.177]","[0.03671971 0.07343941 0.12117503 0.27784578 0.51162791 0.7870257
 1.         0.9755202  0.88616891 0.7001224  0.47001224 0.30354957
 0.05140759 0.        ]"
