Repository: ddomlab/Model-Generalizability-and-Uncertainty-for-Predicting-Conjugated-Polymer-Solution-Conformation

This repository contains the data, preprocessing workflows, and machine learning pipelines developed for the paper:<br>
"**Robust Learning from Literature Data: Model Generalizability and Uncertainty for Predicting Conjugated Polymer Solution Conformation**"

## Overview
The repository is set-up to make the results easy to reproduce. If you get stuck or like to learn more, please feel free to open an issue.

##  Repository Structure

```bash
code_/                       
├── cleaning/                
│   └── generate_clean_dataset.py             # Main script to clean and prepare dataset
├── notebooks/
│   ├── Image_2structure_Molscribe_Decimer_V2.ipynb       # Image-to-structure using OCSR

File: datasets/cleaned_datasets/cleaned_data_wo_block_cp.csv (part 8 of 9)
e (K),Stirring /heating time(min),Sonication time (min),Sonication/Stirring/heating Temperature (K),storage temperature (K),Storage time (hour),Solvent(s),Deuterated solvent,Solid additive,Solid additive quantity (mg/ml),Solvent solubility parameter (Hansen),Polymer solubility parameter ,Polymer solubility parameter 𝛿d [MPa1/2],Polymer solubility parameter  𝛿p [MPa1/2],Polymer solubility parameter 𝛿h [MPa1/2],Rh1 (nm),I1 (Normalized 1-0),Rh2 (nm),I2 (Normalized 1-0),Rh3 (nm),I3 (Normalized 1-0),Rh4 (nm),I4 (Normalized 1-0),Rh deviation (nm) ±,Rg1 (nm),Rg2 (nm),Rg 1deviation (nm) ±,"Rcs,g (crossectional radius) (nm)","Rcs,g (crossectional radius) (nm) ±","Rt,g (radius of gyration) (nm)",Ree (chain end-to-end distance) (nm),Ree deviation (nm) ±,A2 (mol dm3/g^2),df,α1 ,q1 range (A-1),α2 ,q2 range (A-1),Lp (nm),Lp deviation (nm) ±,Lc (nm),Lc deviation (nm) ±,ξs (characteristic length scale) (nm),ξs deviation (nm) ±,ξd (mesh size of the dynamic network) (nm),ξd deviation (nm) ±,R disk (nm),R cylinder (nm),R deviation (nm) ±,R core cylinder (nm),L cylinder (nm),L deviation (nm) ±,t (thinkness) (nm),t (thinkness) (nm) ±,A parallelepiped (thickness)(nm),A deviation (nm) ±,B parallelepiped (width)(nm),B deviation (nm) ±,C parallelepiped (length)(nm),C deviation (nm) ±,Light scattering model,SANS/SAXS model,Expected Conformation,Additional notes 1,Additional notes 2,Doi,matched index,Rh (IW avg log),intensity weighted average Rh (nm),derived Rh (nm),normalized intensity (0-1) corrected
655,PffBT4T-C8C12,100130.0,52700.0,1.9,,,0,0,1.0,0,0.0,90,0.1,323.0,,,,,,,,,,,,,,,298.0,24,oDCB,0.0,,,,,,,,146.92,,,,,,,,,,,,,,,,,,,,,,,,,,,,,,,,,,,,,,,,,,,,,,,,,,https://doi.org/10.1021/acsapm.1c01511,743.0,152.2493840978264,155.1379553168636,"[81.01, 98.78, 108.431, 120.879, 140.095, 158.491, 169.265, 184.087, 198.251, 211.756, 245.633, 283.051, 300.054]","[0.00665188 0.14190687 0.34922395 0.67960089 0.95454545 1.
 0.82039911 0.5864745  0.38802661 0.22505543 0.00221729 0.00665188
 0.        ]"
656,PffBT4T-C8C12,100130.0,52700.0,1.9,,,0,0,1.0,0,0.0,90,0.1,333.0,,,,,,,,,,,,,,,298.0,24,oDCB,0.0,,,,,,,,146.73,,,,,,,,,,,,,,,,,,,,,,,,,,,,,,,,,,,,,,,,,,,,,,,,,,https://doi.org/10.1021/acsapm.1c01511,744.0,131.3374366996749,144.25017139001352,"[13.006, 24.825, 33.492, 44.328, 57.885, 73.546, 90.523, 102.234, 112.65, 121.198, 132.25, 143.346, 162.364, 175.791, 186.411, 201.133, 215.219, 229.412, 245.58, 268.699, 284.997]","[0.07308585 0.23317865 0.13921114 0.0974478  0.05568445 0.06844548
 0.04408353 0.16821346 0.34918794 0.6774942  0.82018561 1.
 0.97563805 0.8225058  0.5974478  0.38979118 0.21925754 0.14037123
 0.00580046 0.         0.        ]"
657,F4BDOPV-2T,115500.0,70700.0,1.633663366,,,1,0,0.0,0,0.0,,3.0,298.0,,,,,,,,,,,,,,,,,CF,1.0,,,,,,,,,,,,,,,,,,,,,,,,,,,1.1,.004-.082,,,34.55,,132.0,,,,,,,3.41,,,,,,,,,,,,,,WLC,,,,https://doi.org/10.1002/adma.201806747,,,,,
658,MEH-PPV-100,250000.0,,,,,0,1,0.0,0,0.0,,,,,,,,,,,,,,,,,,,,Xyl,0.0,,,,,,,,,,,,,,,,,36.0,,1.08,,,,,,,,,,,,6.618,0.28,606.88,,,,,,,,,,,,,,,,,,,,,WLC,,,,https://doi.org/10.1088/0953-8984/21/19/195801,,,,,
659,MEH-PPV-70,258410.0,,,,,0,1,0.0,0,0.0,,,,,,,,,,,,,,,,,,,,Xyl,0.0,,,,,,,,,,,,,,,,,29.0,,0.76,,,,,,,,,,,,4.245,0.11,606.88,,,,,,,,,,,,,,,,,,,,,WLC,,,,https://doi.org/10.1088/0953-8984/21/19/195801,,,,,
660,MEH-PPV-30,269626.0,,,,,0,1,0.0,0,0.0,,,,,,,,,,,,,,,,,,,,Xyl,0.0,,,,,,,,,,,,,,,,,20.4,,0.48,,,,,,,,,,,,2.078,0.09,606.88,,,,,,,,,,,,,,,,,,,,,WLC,,,,https://doi.org/10.1088/0953-8984/21/19/195801,,,,,
661,P3EOT,13899.0,12300.0,1.13,97,,0,1,0.0,0,0.0,,10.080808080808081,283.0,,,,,,,,,,,,,,,,,H2O,1.0,,,,,,,,,,,,,,,,,2.86,,0.34,,,,,,,,,,,,,,,,,,,,,,,,,,,,,,,,,,,Guinier–Porod,,,1 wt,https://doi.org/10.1039/C5NR02037A,,,,,
662,P3EOT,13899.0,12300.0,1.13,97,,0,1,0.0,0,0.0,,10.080808080808081,288.0,,,,,,,,,,,,,,,,,H2O,1.0,,,,,,,,,,,,,,,,,3.24,,0.23,,,,,,,,,,,,,,,,,,,,,,,,,,,,,,,,,,,Guinier–Porod,,,1 wt,https://doi.org/10.1039/C5NR02037A,,,,,
663,P3EOT,13899.0,12300.0,1.13,97,,0,1,0.0,0,0.0,,10.0808080808081,293.0,,,,,,,,,,,,,,,,,H2O,1.0,,,,,,,,,,,,,,,,,3.36,,0.34,,,,,,,,,,,,,,,,,,,,,,,,,,,,1.73,0.17,2.1,0.19,7.9,0.25,,Guinier–Porod ,,Another model is parallelepiped,1 wt,https://doi.org/10.1039/C5NR02037A,,,,,
664,P3EOT,13899.0,12300.0,1.13,97,,0,1,0.0,0,0.0,,10.0808080808081,298.0,,,,,,,,,,,,,,,,,H2O,1.0,,,,,,,,,,,,,,,,,3.6,,0.96,,,,,,,,,,,,,,,,,,,,,,,,,,,,1.82,0.28,2.05,0.29,9.16,0.29,,Guinier–Porod,,Another model is parallelepiped,1 wt,https://doi.org/10.1039/C5NR02037A,,,,,
665,P3EOT,13899.0,12300.0,1.13,97,,0,1,0.0,0,0.0,,10.0808080808081,303.0,,,,,,,,,,,,,,,,,H2O,1.0,,,,,,,,,,,,,,,,,3.72,,0.23,,,,,,,,,,,,,,,,,,,,,,,,,,,,1.87,0.24,2.13,0.26,11.42,0.36,,Guinier–Porod,,Another model is parallelepiped,1 wt,https://doi.org/10.1039/C5NR02037A,,,,,
666,P3EOT,13899.0,12300.0,1.13,97,,0,1,0.0,0,0.0,,10.080808080808081,308.0,,,,,,,,,,,,,,,,,H2O,1.0,,,,,,,,,,,,,,,,,49.6,,,,,,,,,,,,,,,,,,,,,,,,,,,,,,1.45,0.07,2.65,0.09,15.53,0.97,,generalized Guinier-Porod,,Another model is parallelepiped,1 wt,https://doi.org/10.1039/C5NR02037A,,,,,
667,P3EOT,13899.0,12300.0,1.13,97,,0,1,0.0,0,0.0,,10.080808080808081,313.0,,,,,,,,,,,,,,,,,H2O,1.0,,,,,,,,,,,,,,,,,71.1,,,,,,,,,,,,,,,,,,,,,,,,,,,,,,,,,,,,,generalized Guinier-Porod,,Rg1 is corssectional while Rg2 is overal size ,1 wt,https://doi.org/10.1039/C5NR02037A,,,,,
668,P3EOT,13899.0,12300.0,1.13,97,,0,1,0.0,0,0.0,,10.080808080808081,318.0,,,,,,,,,,,,,,,,,H2O,1.0,,,,,,,,,,,,,,,,,98.7,,,,,,,,,,,,,,,,,,,,,,,,,,,,,,,,,,,,,generalized Guinier-Porod,,Rg1 is corssectional while Rg2 is overal size ,1 wt,https://doi.org/10.1039/C5NR02037A,,,,,
669,PTE-BS,269000.0,192142.8571,1.4,,,0,0,1.0,0,0.0,,0.005,293.0,,,,,,,,,,,,,,,,,H2O,0.0,octyl ammonium chloride (C8),3.2175,,,,,,95.65,,,,,,,,,,,,,,,,,,,,,,,,,,,,,,,,,,,,,,,,,,,,,,,,Malvern Nano-ZS,"Conccentarion of polymer in solution: 1.8 × 10-5 M (All polymer concentrations are expressed in monomer repeat units:284.344 g/mol)
",https://doi.org/10.1021/la802246g,,95.65,95.65,,
670,PTE-BS,269000.0,192142.8571,1.4,,,0,0,1.0,0,0.0,,0.005,293.0,,,,,,,,,,,,,,,,,H2O,0.0,octyl ammonium chloride (C8),6.435,,,,,,21.5,,,,,,,,,,,,,,,,,,,,,,,,,,,,,,,,,,,,,,,,,,,,,,,,Malvern Nano-ZS,,https://doi.org/10.1021/la802246g,,21.5,21.5,,
671,PTE-BS,269000.0,192142.8571,1.4,,,0,0,1.0,0,0.0,,0.005,293.0,,,,,,,,,,,,,,,,,H2O,0.0,octyl ammonium chloride (C8),16.0875,,,,,,11.0,,,,,,,,,,,,,,,,,,,,,,,,,,,,,,,,,,,,,,,,,,,,,,,,Malvern Nano-ZS,,https://doi.org/10.1021/la802246g,,11.0,11.0,,
672,PTE-BS,269000.0,192142.8571,1.4,,,0,0,1.0,0,0.0,,0.005,293.0,,,,,,,,,,,,,,,,,H2O,0.0,octyl ammonium chloride (C8),22.5225,,,,,,4.85,,,,,,,,,,,,,,,,,,,,,,,,,,,,,,,,,,,,,,,,,,,,,,,,Malvern Nano-ZS,,https://doi.org/10.1021/la802246g,,4.85,4.85,,
673,PTE-BS,269000.0,192142.8571,1.4,,,0,0,1.0,0,0.0,,0.005,293.0,,,,,,,,,,,,,,,,,H2O,0.0,octyl ammonium chloride (C8),32.175,,,,,,1.0,,,,,,,,,,,,,,,,,,,,,,,,,,,,,,,,,,,,,,,,,,,,,,,,Malvern Nano-ZS,,https://doi.org/10.1021/la802246g,,1.0,1.0,,
674,PTE-BS,269000.0,192142.8571,1.4,,,0,0,1.0,0,0.0,,0.005,293.0,,,,,,,,,,,,,,,,,H2O,0.0,octyl ammonium chloride (C8),64.35,,,,,,1.15,,,,,,,,,,,,,,,,,,,,,,,,,,,,,,,,,,,,,,,,,,,,,,,,Malvern Nano-ZS,,https://doi.org/10.1021/la802246g,,1.15,1.15,,
675,PTE-BS,269000.0,192142.8571,1.4,,,0,0,1.0,0,0.0,,0.005,293.0,,,,,,,,,,,,,,,,,H2O,0.0,nonyl ammonium chloride (C9),1.969,,,,,,60.1,,,,,,,,,,,,,,,,,,,,,,,,,,,,,,,,,,,,,,,,,,,,,,,,Malvern Nano-ZS,,https://doi.org/10.1021/la802246g,,60.1,60.1,,
676,PTE-BS,269000.0,192142.8571,1.4,,,0,0,1.0,0,0.0,,0.005,293.0,,,,,,,,,,,,,,,,,H2O,0.0,nonyl ammonium chloride (C9),3.938,,,,,,20.0,,,,,,,,,,,,,,,,,,,,,,,,,,,,,,,,,,,,,,,,,,,,,,,,Malvern Nano-ZS,,https://doi.org/10.1021/la802246g,,20.0,20.0,,
677,PTE-BS,269000.0,192142.8571,1.4,,,0,0,1.0,0,0.0,,0.005,293.0,,,,,,,,,,,,,,,,,H2O,0.0,nonyl ammonium chloride (C9),9.845,,,,,,14.95,,,,,,,,,,,,,,,,,,,,,,,,,,,,,,,,,,,,,,,,,,,,,,,,Malvern Nano-ZS,,https://doi.org/10.1021/la802246g,,14.95,14.95,,
678,PTE-BS,269000.0,192142.8571,1.4,,,0,0,1.0,0,0.0,,0.005,293.0,,,,,,,,,,,,,,,,,H2O,0.0,nonyl ammonium chloride (C9),13.783,,,,,,5.25,,,,,,,,,,,,,,,,,,,,,,,,,,,,,,,,,,,,,,,,,,,,,,,,Malvern Nano-ZS,,https://doi.org/10.1021/la802246g,,5.25,5.25,,
679,PTE-BS,269000.0,192142.8571,1.4,,,0,0,1.0,0,0.0,,0.005,293.0,,,,,,,,,,,,,,,,,H2O,0.0,nonyl ammonium chloride (C9),19.69,,,,,,2.75,,,,,,,,,,,,,,,,,,,,,,,,,,,,,,,,,,,,,,,,,,,,,,,,Malvern Nano-ZS,,https://doi.org/10.1021/la802246g,,2.75,2.75,,
680,PTE-BS,269000.0,192142.8571,1.4,,,0,0,1.0,0,0.0,,0.005,293.0,,,,,,,,,,,,,,,,,H2O,0.0,nonyl ammonium chloride (C9),39.38,,,,,,2.75,,,,,,,,,,,,,,,,,,,,,,,,,,,,,,,,,,,,,,,,,,,,,,,,Malvern Nano-ZS,,https://doi.org/10.1021/la802246g,,2.75,2.75,,
681,PTE-BS,269000.0,192142.8571,1.4,,,0,0,1.0,0,0.0,,0.005,293.0,,,,,,,,,,,,,,,,,H2O,0.0,decyl ammonium chloride (C10),1.0615,,,,,,39.05,,,,,,,,,,,,,,,,,,,,,,,,,,,,,,,,,,,,,,,,,,,,,,,,Malvern Nano-ZS,,https://doi.org/10.1021/la802246g,,39.05,39.05,,
682,PTE-BS,269000.0,192142.8571,1.4,,,0,0,1.0,0,0.0,,0.005,293.0,,,,,,,,,,,,,,,,,H2O,0.0,decyl ammonium chloride (C10),2.123,,,,,,14.2,,,,,,,,,,,,,,,,,,,,,,,,,,,,,,,,,,,,,,,,,,,,,,,,Malvern Nano-ZS,,https://doi.org/10.1021/la802246g,,14.2,14.2,,
683,PTE-BS,269000.0,192142.8571,1.4,,,0,0,1.0,0,0.0,,0.005,293.0,,,,,,,,,,,,,,,,,H2O,0.0,decyl ammonium chloride (C10),5.3075,,,,,,11.15,,,,,,,,,,,,,,,,,,,,,,,,,,,,,,,,,,,,,,,,,,,,,,,,Malvern Nano-ZS,,https://doi.org/10.1021/la802246g,,11.15,11.15,,
684,PTE-BS,269000.0,192142.8571,1.4,,,0,0,1.0,0,0.0,,0.005,293.0,,,,,,,,,,,,,,,,,H2O,0.0,decyl ammonium chloride (C10),7.4305,,,,,,6.25,,,,,,,,,,,,,,,,,,,,,,,,,,,,,,,,,,,,,,,,,,,,,,,,Malvern Nano-ZS,,https://doi.org/10.1021/la802246g,,6.25,6.25,,
685,PTE-BS,269000.0,192142.8571,1.4,,,0,0,1.0,0,0.0,,0.005,293.0,,,,,,,,,,,,,,,,,H2O,0.0,decyl ammonium chloride (C10),10.615,,,,,,3.25,,,,,,,,,,,,,,,,,,,,,,,,,,,,,,,,,,,,,,,,,,,,,,,,Malvern Nano-ZS,,https://doi.org/10.1021/la802246g,,3.25,3.25,,
686,PTE-BS,269000.0,192142.8571,1.4,,,0,0,1.0,0,0.0,,0.005,293.0,,,,,,,,,,,,,,,,,H2O,0.0,decyl ammonium chloride (C10),21.23,,,,,,2.25,,,,,,,,,,,,,,,,,,,,,,,,,,,,,,,,,,,,,,,,,,,,,,,,Malvern Nano-ZS,,https://doi.org/10.1021/la802246g,,2.25,2.25,,
687,PTE-BS,269000.0,192142.8571,1.4,,,0,0,1.0,0,0.0,,0.005,293.0,,,,,,,,,,,,,,,,,H2O,0.0,dodecyl ammonium chloride (C12),0.6188,,,,,,14.9,,,,,,,,,,,,,,,,,,,,,,,,,,,,,,,,,,,,,,,,,,,,,,,,Malvern Nano-ZS,,https://doi.org/10.1021/la802246g,,14.9,14.9,,
688,PTE-BS,269000.0,192142.8571,1.4,,,0,0,1.0,0,0.0,,0.005,293.0,,,,,,,,,,,,,,,,,H2O,0.0,dodecyl ammonium chloride (C12),1.2376,,,,,,10.45,,,,,,,,,,,,,,,,,,,,,,,,,,,,,,,,,,,,,,,,,,,,,,,,Malvern Nano-ZS,,https://doi.org/10.1021/la802246g,,10.45,10.45,,
689,PTE-BS,269000.0,192142.8571,1.4,,,0,0,1.0,0,0.0,,0.005,293.0,,,,,,,,,,,,,,,,,H2O,0.0,dodecyl ammonium chloride (C12),3.094,,,,,,7.8,,,,,,,,,,,,,,,,,,,,,,,,,,,,,,,,,,,,,,,,,,,,,,,,Malvern Nano-ZS,,https://doi.org/10.1021/la802246g,,7.8,7.8,,
690,PTE-BS,269000.0,192142.8571,1.4,,,0,0,1.0,0,0.0,,0.005,293.0,,,,,,,,,,,,,,,,,H2O,0.0,dodecyl ammonium chloride (C12),4.3316,,,,,,6.8,,,,,,,,,,,,,,,,,,,,,,,,,,,,,,,,,,,,,,,,,,,,,,,,Malvern Nano-ZS,,https://doi.org/10.1021/la802246g,,6.8,6.8,,
691,PTE-BS,269000.0,192142.8571,1.4,,,0,0,1.0,0,0.0,,0.005,293.0,,,,,,,,,,,,,,,,,H2O,0.0,dodecyl ammonium chloride (C12),6.188,,,,,,3.85,,,,,,,,,,,,,,,,,,,,,,,,,,,,,,,,,,,,,,,,,,,,,,,,Malvern Nano-ZS,,https://doi.org/10.1021/la802246g,,3.85,3.85,,
692,PTE-BS,269000.0,192142.8571,1.4,,,0,0,1.0,0,0.0,,0.005,293.0,,,,,,,,,,,,,,,,,H2O,0.0,dodecyl ammonium chloride (C12),12.376,,,,,,2.35,,,,,,,,,,,,,,,,,,,,,,,,,,,,,,,,,,,,,,,,,,,,,,,,Malvern Nano-ZS,,https://doi.org/10.1021/la802246g,,2.35,2.35,,
693,4BCMU,,,,,2400,0,0,1.0,0,0.0,90 45,0.0004,298.0,,,,,,,,,,,,,,,,,Tol,0.0,,,,,,,,93.75,,,,,,,,,,,,,,,,,,,,,,,,,,,,,,,,,,,,,,,,,,,,,not reported,,,critical concentration=~5 X 10-4 glcm3,P in another study: 2.5-3,https://doi.org/10.1063/1.448774,,93.75,93.75,,
694,4BCMU,,,,,2400,0,0,1.0,0,0.0,90 45,0.0017,298.0,,,,,,,,,,,,,,,,,Tol,0.0,,,,,,,,89.4231,,,,,,,,,,,,,,,,,,,,,,,,,,,,,,,,,,,,,,,,,,,,,not reported,,,critical concentration=~5 X 10-4 glcm4,P in another study: 2.5-3,https://doi.org/10.1063/1.448774,,89.4231,89.4231,,
695,4BCMU,,,,,2400,0,0,1.0,0,0.0,90 45,0.0035,298.0,,,,,,,,,,,,,,,,,Tol,0.0,,,,,,,,111.0577,,,,,,,,,,,,,,,,,,,,,,,,,,,,,,,,,,,,,,,,,,,,,not reported,,,critical concentration=~5 X 10-4 glcm5,P in another study: 2.5-3,https://doi.org/10.1063/1.448774,,111.0577,111.0577,,
696,4BCMU,,,,,2400,0,0,1.0,0,0.0,90 45,0.008,298.0,,,,,,,,,,,,,,,,,Tol,0.0,,,,,,,,109.6154,,,,,,,,,,,,,,,,,,,,,,,,,,,,,,,,,,,,,,,,,,,,,not reported,,,critical concentration=~5 X 10-4 glcm6,P in another study: 2.5-3,https://doi.org/10.1063/1.448774,,109.6154,109.6154,,
697,4BCMU,,,,,2400,0,0,1.0,0,0.0,90 45,0.0283,298.0,,,,,,,,,,,,,,,,,Tol,0.0,,,,,,,,250.96155,,,,,,,,,,,,,,,,,,,,,,,,,,,,,,,,,,,,,,,,,,,,,not reported,,,critical concentration=~5 X 10-4 glcm7,P in another study: 2.5-3,https://doi.org/10.1063/1.448774,,250.96155,250.96155,,
698,4BCMU,,,,,2400,0,0,1.0,0,0.0,90 45,0.0784,298.0,,,,,,,,,,,,,,,,,Tol,0.0,,,,,,,,341.8269,,,,,,,,,,,,,,,,,,,,,,,,,,,,,,,,,,,,,,,,,,,,,not reported,,,critical concentration=~5 X 10-4 glcm8,P in another study: 2.5-3,https://doi.org/10.1063/1.448774,,341.8269,341.8269,,
699,4BCMU,,,,,2400,0,0,1.0,0,0.0,90 45,0.0906,298.0,,,,,,,,,,,,,,,,,Tol,0.0,,,,,,,,275.48075,,,,,,,,,,,,,,,,,,,,,,,,,,,,,,,,,,,,,,,,,,,,,not reported,,,critical concentration=~5 X 10-4 glcm9,P in another study: 2.5-3,https://doi.org/10.1063/1.448774,,275.48075,275.48075,,
700,4BCMU,,,,,2400,0,0,1.0,0,0.0,90 45,0.001,297.0,,,,,,,,,,,,,,,,,Tol,0.0,,,,,,,,108.01,,,,,,,,,,,,,,,,,,,,,,,,,,,,,,,,,,,,,,,,,,,,,not reported,,,critical concentration=~5 X 10-4 glcm10,P in another study: 2.5-3,https://doi.org/10.1063/1.448774,,108.01,108.01,,
701,4BCMU,,,,,2400,0,0,1.0,0,0.0,90 45,0.001,310.0,,,,,,,,,,,,,,,,,Tol,0.0,,,,,,,,114.065,,,,,,,,,,,,,,,,,,,,,,,,,,,,,,,,,,,,,,,,,,,,,not reported,,,critical concentration=~5 X 10-4 glcm11,P in another study: 2.5-3,https://doi.org/10.1063/1.448774,,114.065,114.065,,
702,4BCMU,,,,,2400,0,0,1.0,0,0.0,90 45,0.001,323.0,,,,,,,,,,,,,,,,,Tol,0.0,,,,,,,,111.915,,,,,,,,,,,,,,,,,,,,,,,,,,,,,,,,,,,,,,,,,,,,,not reported,,,critical concentration=~5 X 10-4 glcm12,P in another study: 2.5-3,https://doi.org/10.1063/1.448774,,111.915,111.915,,
703,4BCMU,,,,,2400,0,0,1.0,0,0.0,90 45,1.0,346.0,,,,,,,,,,,,,,,,,Tol,0.0,,,,,,,,20.9,,,,,,,,,,,,,,,,,,,,,,,,,,,,,,,,,,,,,,,,,,,,,not reported,,,critical concentration=~5 X 10-4 glcm13,P in another study: 2.5-3,https://doi.org/10.1063/1.448774,,20.9,20.9,,
704,DPP-T,133010.0,47000.0,2.83,,,1,0,0.0,0,,,5.0,298.0,,,,,,,,,,,,,,,,,CB,1.0,,,,,,,,,,,,,,,,,,,,,,,,,,,,,,,9.0,,21.6,,,,,,,1.3,,,,,,,,,,,,,,,flexible cylinder,,,https://doi.org/10.1002/aelm.201800899,,,,,
705,P3HT,18400.0,16880.73394,1.09,,,1,0,0.0,0,0.0,,2.0,298.0,,,,,,,,,,,,,,,,overnight,DCB,1.0,,,,,,,,,,,,,,,,,5.28,,,,,,,,,,,,,,4.005,,20.1,,,,,,,1.35,,,,,,,,,,,,,,in model sheet,,,,https://doi.org/10.1039/C8CP07520D,,,,,
706,P3HT,18400.0,16880.73394,1.09,,,1,0,0.0,0,0.0,,2.0,325.0,,,,,,,,,,,,,,,,overnight,DCB,1.0,,,,,,,,,,,,,,,,,5.08,,,,,,,,,,,,,,3.935,,19.130000000000003,,,,,,,1.38,,,,,,,,,,,,,,in model sheet,,,,https://doi.org/10.1039/C8CP07520D,,,,,
707,P3HT,18400.0,16880.73394,1.09,,,1,0,0.0,0,0.0,,2.0,338.0,,,,,,,,,,,,,,,,overnight,DCB,1.0,,,,,,,,,,,,,,,,,4.65,,,,,,,,,,,,,,2.95,,20.869999999999997,,,,,,,1.29,,,,,,,,,,,,,,in model sheet,,,,https://doi.org/10.1039/C8CP07520D,,,,,
708,P3HT,18400.0,16880.73394,1.09,,,1,0,0.0,0,0.0,,2.0,350.0,,,,,,,,,,,,,,,,overnight,DCB,1.0,,,,,,,,,,,,,,,,,5.01,,,,,,,,,,,,,,3.53,,20.46,,,,,,,1.31,,,,,,,,,,,,,,in model sheet,,,,https://doi.org/10.1039/C8CP07520D,,,,,
709,P3(4MP)T,33000.0,29203.53982,1.13,,,1,0,0.0,0,0.0,,2.0,298.0,,,,,,,,,,,,,,,,overnight,DCB,1.0,,,,,,,,,,,,,,,,,6.09,,,,,,,,,,,,,,2.57,,38.42,,,,,,,1.28,,,,,,,,,,,,,,in model sheet,,,,https://doi.org/10.1039/C8CP07520D,,,,,
710,P3(4MP)T,33000.0,29203.53982,1.13,,,1,0,0.0,0,0.0,,2.0,325.0,,,,,,,,,,,,,,,,overnight,DCB,1.0,,,,,,,,,,,,,,,,,6.0,,,,,,,,,,,,,,2.56,,37.46,,,,,,,1.28,,,,,,,,,,,,,,in model sheet,,,,https://doi.org/10.1039/C8CP07520D,,,,,
711,P3(4MP)T,33000.0,29203.53982,1.13,,,1,0,0.0,0,0.0,,2.0,338.0,,,,,,,,,,,,,,,,overnight,DCB,1.0,,,,,,,,,,,,,,,,,5.95,,,,,,,,,,,,,,2.32,,39.8,,,,,,,1.24,,,,,,,,,,,,,,in model sheet,,,,https://doi.org/10.1039/C8CP07520D,,,,,
712,P3(4MP)T,33000.0,29203.53982,1.13,,,1,0,0.0,0,0.0,,2.0,350.0,,,,,,,,,,,,,,,,overnight,DCB,1.0,,,,,,,,,,,,,,,,,6.14,,,,,,,,,,,,,,2.745,,37.1,,,,,,,1.33,,,,,,,,,,,,,,in model sheet,,,,https://doi.org/10.1039/C8CP07520D,,,,,
713,P3BT,49000.0,32666.66667,1.5,,,1,0,0.0,0,0.0,,1.0,298.0,,,,,,,,,,,,,,,,,NB,1.0,,,,,,,,,,,,,,,,,,,,,,,,,,,,,,,2.55,,,,,,,,,,,,,,,,,,,,,,,WLC,,,,https://doi.org/10.1103/PhysRevLett.62.55,,,,,
714,P3DDT,24000.0,13872.83237,1.73,,,0,0,1.0,0,0.0,,5.0,298.0,,,,,,,,,,,,,,,,,oDCB,0.0,,,,,,,,3.6,1.0,,,,,,,,,,,,,,,,,,,,,,,,,,,,,,,,,,,,,,,,,,,,,,,,,https://doi.org/10.1021/jp402039g,802.0,5.037034612554048,6.355471116590347,"[1.11, 1.209, 1.581, 1.797, 2.115, 2.863, 3.748, 4.653, 5.634, 6.501, 7.263, 8.447, 9.694, 10.758, 12.346, 13.17, 14.5, 16.25, 19.085, 19.892, 23.009, 32.581, 42.492]","[0.25377644 0.32225579 0.48136959 0.58509567 0.6918429  0.8509567
 0.96475327 1.         0.97583082 0.94461229 0.87311178 0.775428
 0.66968781 0.56898288 0.4632427  0.3917422  0.30715005 0.19838872
 0.09264854 0.02114804 0.         0.00302115 0.00100705]"
715,PQT12,17200.0,12647.05882,1.36,,,0,0,1.0,0,0.0,,5.0,298.0,,,,,,,,,,,,,,,,,oDCB,0.0,,,,,,,,4.5,1.0,,,,,,,,,,,,,,,,,,,,,,,,,,,,,,,,,,,,,,,,,,,,,,,,,https://doi.org/10.1021/jp402039g,803.0,5.476803002948774,6.532368240930871,"[1.094, 1.51, 1.939, 2.268, 2.563, 3.195, 3.568, 4.616, 5.933, 7.21, 8.468, 8.666, 9.867, 10.963, 12.145, 12.908, 14.885, 18.155, 18.716, 24.664, 35.742, 43.514]","[0.08962739 0.22960725 0.41289023 0.5407855  0.6203424  0.77442095
 0.8509567  0.96576032 1.         0.94159114 0.83585096 0.78549849
 0.64551863 0.54984894 0.44209466 0.35448137 0.16918429 0.07653575
 0.00805639 0.         0.00302115 0.00302115]"
716,PQT12,44000.0,15492.95775,2.84,,,0,0,1.0,0,0.0,,5.0,298.0,,,,,,,,,,,,,,,,,oDCB,0.0,,,,,,,,39.0,1.0,5.7,0.1,,,,,,,,,,,,,,,,,,,,,,,,,,,,,,,,,,,,,,,,,,,,,,,https://doi.org/10.1021/jp402039g,804.0,48.27737830163511,56.002773760985775,"[1.397, 1.876, 2.519, 3.434, 4.246, 5.554, 6.634, 7.342, 8.843, 12.247, 13.864, 17.064, 20.215, 23.566, 26.827, 29.475, 34.553, 38.28, 45.803, 57.669, 62.733, 72.248, 76.151, 89.714, 96.893, 108.782, 117.877, 131.975, 163.246, 225.952, 263.85]","[0.         0.         0.         0.         0.06752731 0.09930487
 0.04568024 0.         0.         0.         0.         0.13803376
 0.32969215 0.51737835 0.65243297 0.75868918 0.88282026 0.94339623
 1.         0.98609732 0.9285005  0.84011917 0.7795432  0.63853029
 0.53525323 0.38232373 0.30089374 0.13108242 0.00297915 0.
 0.        ]"
717,pBTTT12,24900.0,10732.75862,2.32,,,0,0,1.0,0,0.0,,5.0,298.0,,,,,,,,,,,,,,,,,oDCB,0.0,,,,,,,,69.0,1.0,7.1,0.07,,,,,,,,,,,,,,,,,,,,,,,,,,,,,,,,,,,,,,,,,,,,,,,https://doi.org/10.1021/jp402039g,805.0,64.8630254234834,81.30814986376024,"[3.594, 4.696, 5.399, 6.28, 7.743, 9.006, 9.884, 13.067, 16.298, 20.327, 22.051, 24.484, 25.95, 29.492, 32.745, 34.305, 38.535, 42.787, 45.879, 53.991, 65.793, 86.975, 109.75, 126.186, 140.109, 151.991, 176.797, 194.034, 231.013, 247.708, 294.915, 351.119]","[3.92541708e-03 2.94406281e-03 3.72914622e-02 7.94896958e-02
 6.57507360e-02 3.33660451e-02 6.86947988e-03 3.92541708e-03
 0.00000000e+00 4.90677134e-03 6.86947988e-02 1.58979392e-01
 2.24730128e-01 4.13150147e-01 5.26987242e-01 5.97644750e-01
 7.20314033e-01 8.12561335e-01 8.73405299e-01 9.62708538e-01
 1.00000000e+00 9.33267910e-01 7.91952895e-01 6.84985280e-01
 6.02551521e-01 5.33856722e-01 3.95485770e-01 3.23846909e-01
 1.90382728e-01 1.07948970e-01 1.96270854e-03 9.81354269e-04]"
718,pBTTT12,34200.0,15405.40541,2.22,,,0,0,1.0,0,0.0,,5.0,298.0,,,,,,,,,,,,,,,,,oDCB,0.0,,,,,,,,87.7,1.0,9.0,0.09,,,,,,,,,,,,,,,,,,,,,,,,,,,,,,,,,,,,,,,,,,,,,,,https://doi.org/10.1021/jp402039g,806.0,83.51274473485864,94.58121334922524,"[3.057, 4.298, 6.03, 8.41, 11.023, 14.367, 19.946, 26.886, 33.438, 36.418, 39.632, 42.712, 46.243, 50.91, 54.399, 58.593, 63.644, 69.955, 79.409, 100.63, 121.403, 131.169, 136.966, 143.953, 153.345, 159.925, 165.422, 170.774, 176.537, 203.127, 283.614]","[0.00100705 0.         0.01711984 0.08761329 0.06445116 0.00503525
 0.         0.02014099 0.12084592 0.19738167 0.28801611 0.36757301
 0.45820745 0.55891239 0.63645519 0.72104733 0.78751259 0.87613293
 0.96676737 1.         0.89627392 0.82477341 0.72809668 0.62940584
 0.51258812 0.39677744 0.31117825 0.21349446 0.12386707 0.01711984
 0.00100705]"
719,P3HT,87000.0,27029.0,3.21876503,98.5,,0,0,1.0,0,0.0,,0.4307153576788394,298.0,,,,,,,,,,,,,0,298,,,pXyl,0.0,,,,,,,,147.0,0.71,8.0,1,,,,,,,,,,,,,,,,,,,,,,,,,,,,,,,,,,,,,,,,,,,,,.05wt,"P3HT solution was dissolved in solvent and placed at elevated temperature 80 °C for complete dissolution. After cooling to room temperature, the solutions were standing in dark and vibrationless environment over 2 days at room temperature to obtain homogeneous samples.",https://doi.org/10.1021/la903381f,807.0,18.4197249650762,54.99464727272728,"[1.175, 1.446, 1.782, 2.2, 2.666, 3.332, 4.168, 5.106, 6.304, 8.082, 9.083, 11.58, 14.022, 17.147, 20.965, 25.653, 31.479, 38.364, 48.153, 58.808, 72.768, 89.293, 107.345, 135.324, 168.182, 205.787, 246.264, 306.409, 365.079, 431.935]","[0.08823529 0.08823529 0.13235294 0.22058824 0.35294118 0.51470588
 0.70588235 0.86764706 0.97058824 1.         0.95588235 0.82352941
 0.64705882 0.45588235 0.26470588 0.08823529 0.         0.01470588
 0.         0.07352941 0.23529412 0.44117647 0.63235294 0.76470588
 0.76470588 0.58823529 0.33823529 0.08823529 0.         0.01470588]"
720,P3HT,87000.0,27029.0,3.21876503,98.5,,0,0,1.0,0,0.0,,0.4307153576788394,298.0,,,,,,,,,,,,,4,298,,,pXyl,0.0,,,,,,,,92.0,1.0,8.0,0.176,,,,,,,,,,,,,,,,,,,,,,,,,,,,,,,,,,,,,,,,,,,,,.05wt,,https://doi.org/10.1021/la903381f,808.0,79.92891081890107,96.866679090029,"[1.999, 2.436, 2.998, 3.726, 4.159, 4.893, 6.109, 7.612, 9.449, 10.818, 11.798, 13.63, 16.411, 18.831, 22.065, 26.106, 31.852, 38.907, 44.696, 48.835, 53.366, 61.388, 66.97, 76.236, 82.821, 93.886, 115.251, 123.998, 130.848, 139.263, 147.993, 153.96, 167.64, 177.575, 188.277, 197.737, 233.993, 279.486]","[0.01156069 0.01156069 0.01156069 0.01734104 0.02890173 0.08092486
 0.13294798 0.16184971 0.15028902 0.11560694 0.0867052  0.04046243
 0.01734104 0.00578035 0.01156069 0.01156069 0.02890173 0.1734104
 0.29479769 0.40462428 0.52023121 0.65317919 0.74566474 0.87283237
 0.91907514 1.         0.97109827 0.9017341  0.83815029 0.75722543
 0.65895954 0.5433526  0.38150289 0.24855491 0.12138728 0.
 0.00578035 0.00578035]"
721,PQT-12,21000.0,,,,,0,0,1.0,0,0.0,,0.1,293.0,,,,,,,,,,,,,,,,,THF,0.0,,,,,,,,121.01,1.0,9.19,0.17,,,,,,,,,,,,,,,,,,,,,,,,,,,,,,,,,,,,,,,,,,,,,,,https://doi.org/10.1039/C3RA40719E,809.0,115.17766821871307,132.7889339173329,"[5.094, 6.329, 8.367, 8.765, 9.62, 10.723, 11.06, 15.317, 25.551, 41.32, 67.866, 75.646, 78.029, 81.744, 84.319, 86.975, 91.116, 96.946, 103.15, 116.772, 132.194, 149.653, 154.366, 166.81, 180.257, 191.791, 210.49, 223.959, 242.013, 261.522, 278.256, 296.061, 385.353]","[0.00294118 0.         0.09509804 0.14901961 0.18333333 0.13235294
 0.02058824 0.00392157 0.00490196 0.00490196 0.00196078 0.08333333
 0.19509804 0.3        0.43529412 0.55294118 0.69215686 0.79313725
 0.90490196 1.         0.97254902 0.90882353 0.8372549  0.75294118
 0.65490196 0.55392157 0.44901961 0.34411765 0.24607843 0.15196078
 0.07352941 0.01666667 0.00980392]"
722,PQT-12,21000.0,,,,,0,0,1.0,0,0.0,,0.1,293.0,,,,,,,,,,,,,,,,,Tol,0.0,,,,,,,,94.51,1.0,7.87,0.28,,,,,,,,,,,,,,,,,,,,,,,,,,,,,,,,,,,,,,,,,,,,,,,https://doi.org/10.1039/C3RA40719E,810.0,82.13321017989549,102.84026773688865,"[4.431, 5.174, 5.569, 5.828, 6.404, 6.759, 7.996, 9.292, 9.955, 10.516, 11.587, 13.957, 18.45, 25.95, 34.305, 44.685, 47.723, 49.862, 53.251, 56.87, 59.419, 63.458, 67.032, 72.264, 77.418, 94.846, 110.98, 119.829, 133.501, 142.798, 150.842, 159.339, 170.17, 177.796, 189.881, 202.788, 214.211, 226.278, 241.658, 278.256, 356.606]","[0.    0.    0.026 0.1   0.17  0.227 0.269 0.208 0.133 0.047 0.007 0.001
 0.001 0.001 0.001 0.053 0.186 0.315 0.435 0.549 0.649 0.737 0.823 0.89
 0.949 1.    0.966 0.912 0.823 0.759 0.693 0.626 0.549 0.471 0.39  0.308
 0.227 0.14  0.054 0.003 0.003]"
723,PQT-12,21000.0,,,,,0,0,1.0,0,0.0,,0.1,293.0,,,,,,,,,,,,,,,,,CB,0.0,,,,,,,,156.05,1.0,16.17,0.58,,,,,,,,,,,,,,,,,,,,,,,,,,,,,,,,,,,,,,,,,,,,,,,https://doi.org/10.1039/C3RA40719E,811.0,72.27899786701742,115.68837699064485,"[4.829, 5.975, 7.918, 8.792, 9.831, 10.401, 11.108, 11.734, 12.716, 13.874, 16.125, 18.594, 19.427, 20.521, 22.402, 23.664, 26.99, 35.111, 42.769, 60.736, 79.881, 90.116, 94.155, 101.663, 108.573, 115.953, 125.2, 134.592, 157.602, 183.739, 187.812, 205.023, 216.572, 239.024, 255.271, 272.622, 374.628, 503.639, 640.972]","[0.001001   0.         0.04004004 0.0980981  0.17417417 0.23423423
 0.3033033  0.38038038 0.45345345 0.52152152 0.58358358 0.55055055
 0.50650651 0.41141141 0.28428428 0.12512513 0.01301301 0.01201201
 0.01201201 0.01201201 0.003003   0.06006006 0.26026026 0.44844845
 0.60760761 0.75075075 0.86186186 0.94694695 1.         0.95995996
 0.88688689 0.78878879 0.66166166 0.51651652 0.34534535 0.16116116
 0.01301301 0.01401401 0.01401401]"
724,PQT-12,21000.0,,,,,0,0,1.0,0,0.0,,0.1,293.0,,,,,,,,,,,,,,,,,CF,0.0,,,,,,,,91.87,1.0,5.22,0.88,,,,,,,,,,,,,,,,,,,,,,,,,,,,,,,,,,,,,,,,,,,,,,,https://doi.org/10.1039/C3RA40719E,812.0,24.381416355288952,53.51884571232758,"[1.882, 2.395, 2.917, 3.255, 3.514, 3.672, 4.008, 4.281, 4.522, 5.214, 5.214, 5.949, 6.079, 6.329, 6.428, 7.01, 8.922, 11.355, 14.451, 18.391, 23.406, 29.788, 37.911, 48.249, 61.405, 70.037, 71.097, 71.097, 72.208, 73.982, 79.881, 90.116, 96.242, 105.062, 112.203, 119.829, 120.45, 130.811, 147.572, 187.812, 239.024]","[0.         0.00907258 0.04032258 0.09274194 0.15322581 0.24193548
 0.36693548 0.52217742 0.68850806 0.8266129  0.90322581 0.63709677
 0.49193548 0.28931452 0.08366935 0.00201613 0.00504032 0.00302419
 0.00201613 0.00201613 0.00201613 0.00201613 0.00201613 0.00302419
 0.00302419 0.01108871 0.12802419 0.28729839 0.40524194 0.52419355
 0.84879032 1.         0.95060484 0.79233871 0.58568548 0.33366935
 0.44455645 0.0625     0.00705645 0.00705645 0.00604839]"
725,PQT-12,21000.0,,,,,0,0,1.0,0,0.0,,0.1,274.0,,,,,,,,,,,,,,,,,CB,0.0,,,,,,,,122.57,1.0,12.1,0.54,,,,,,,,,,,,,,,,,,,,,,,,,,,,,,,,,,,,,,,,,,,,,,,https://doi.org/10.1039/C3RA40719E,813.0,82.87175145374292,119.95614435122401,"[4.697, 6.832, 8.89, 9.363, 9.964, 10.024, 10.975, 11.831, 12.88, 13.781, 14.683, 15.169, 15.946, 16.274, 17.306, 20.726, 31.854, 47.63, 66.447, 71.991, 75.572, 80.691, 86.094, 91.772, 96.384, 104.2, 113.678, 117.24, 138.741, 144.36, 160.842, 176.483, 188.166, 197.716, 210.452, 218.088, 223.153, 244.152, 252.768, 265.534, 274.97, 285.355, 351.112]","[0.00294695 0.00294695 0.         0.14636542 0.24066798 0.32514735
 0.4302554  0.51178782 0.53634578 0.51277014 0.42730845 0.29862475
 0.22102161 0.11591356 0.00491159 0.00491159 0.00196464 0.00294695
 0.00294695 0.15618861 0.25442043 0.39685658 0.52848723 0.64734774
 0.7524558  0.87426326 0.92829077 0.97249509 1.         0.97347741
 0.93222004 0.87131631 0.79764244 0.71316306 0.61493124 0.52946955
 0.46267191 0.36051081 0.26227898 0.17485265 0.07956778 0.01571709
 0.00589391]"
726,PQT-12,21000.0,,,,,0,0,1.0,0,0.0,,0.1,333.0,,,,,,,,,,,,,,,,,CB,0.0,,,,,,,,26.8,1.0,,,,,,,,,,,,,,,,,,,,,,,,,,,,,,,,,,,,,,,,,,,,,,,,,https://doi.org/10.1039/C3RA40719E,814.0,24.8164386908939,25.694597689243025,"[9.457, 14.226, 16.248, 17.305, 17.62, 18.135, 18.501, 18.866, 19.902, 20.321, 21.209, 22.276, 24.171, 25.594, 27.745, 30.172, 33.826, 34.382, 36.012, 36.947, 39.449, 42.946, 42.978, 45.252, 47.998, 65.772]","[0.         0.0020141  0.0715005  0.29405841 0.40080564 0.49043303
 0.57603223 0.66666667 0.79154079 0.86807654 0.90735146 0.97885196
 1.         0.98388721 0.91440081 0.81067472 0.67875126 0.60221551
 0.50251762 0.42598187 0.31923464 0.20342397 0.09466264 0.03927492
 0.00503525 0.01107754]"
727,P6DPF,62113.0,34700.0,1.79,,,0,0,1.0,0,0.0,,0.5,298.0,,,,,,,,,,,,,,,,,Tol,0.0,,,,,,,,4.69,1.0,,,,,,,,,,,,,,,,,,,,,,,,,,,,,,,,,,,,,,,,,,,,,,,,,https://doi.org/10.1021/acs.jpcc.7b06330,815.0,2.4165488226013108,4.838832066043884,"[0.103, 0.118, 0.213, 0.357, 0.673, 1.033, 1.28, 1.784, 1.802, 2.432, 3.454, 4.039, 4.709, 6.21, 13.756, 51.052, 112.504, 231.067, 403.858]","[0.08589608 0.02545069 0.02545069 0.02545069 0.03393425 0.09437964
 0.24814422 0.68398727 0.88123012 1.         0.77836691 0.53022269
 0.2990456  0.04241782 0.03393425 0.02545069 0.05090138 0.01696713
 0.        ]"
728,P7DPF,58660.0,41900.0,1.4,,,0,0,1.0,0,0.0,,0.5,298.0,,,,,,,,,,,,,,,,,Tol,0.0,,,,,,,,38.82,1.0,7.29,0.09,,,,,,,,,,,,,,,,,,,,,,,,,,,,,,,,,,,,,,,,,,,,,,,https://doi.org/10.1021/acs.jpcc.7b06330,816.0,48.48133174878513,65.04123840627042,"[0.382, 0.622, 1.013, 1.65, 1.987, 2.685, 4.366, 7.01, 8.664, 10.354, 15.782, 21.85, 23.943, 26.65, 29.777, 32.304, 35.987, 48.519, 52.306, 68.682, 73.908, 83.044, 93.325, 101.837, 116.102, 158.019, 256.729, 417.86, 680.121, 969.27]","[0.         0.00330396 0.00550661 0.02092511 0.03964758 0.02202643
 0.01431718 0.0660793  0.12665198 0.08700441 0.02973568 0.12995595
 0.25660793 0.37665198 0.54295154 0.67290749 0.80396476 0.93171806
 1.         0.8314978  0.72687225 0.5814978  0.43832599 0.31497797
 0.18502203 0.05726872 0.03744493 0.03964758 0.04295154 0.04515419]"
729,P8DPF,103806.0,65700.0,1.58,,,0,0,1.0,0,0.0,,0.5,298.0,,,,,,,,,,,,,,,,,Tol,0.0,,,,,,,,53.21,1.0,,,,,,,,,,,,,,,,,,,,,,,,,,,,,,,,,,,,,,,,,,,,,,,,,https://doi.org/10.1021/acs.jpcc.7b06330,817.0,2.4165488226013108,4.838832066043884,"[0.103, 0.118, 0.213, 0.357, 0.673, 1.033, 1.28, 1.784, 1.802, 2.432, 3.454, 4.039, 4.709, 6.21, 13.756, 51.052, 112.504, 231.067, 403.858]","[0.08589608 0.02545069 0.02545069 0.02545069 0.03393425 0.09437964
 0.24814422 0.68398727 0.88123012 1.         0.77836691 0.53022269
 0.2990456  0.04241782 0.03393425 0.02545069 0.05090138 0.01696713
 0.        ]"
730,P9DPF,53868.0,26800.0,2.01,,,0,0,1.0,0,0.0,,0.5,298.0,,,,,,,,,,,,,,,,,Tol,0.0,,,,,,,,6.04,1.0,0.39,0.13,,,,,,,,,,,,,,,,,,,,,,,,,,,,,,,,,,,,,,,,,,,,,,,https://doi.org/10.1021/acs.jpcc.7b06330,818.0,6.23184133072953,10.082583946315655,"[0.17, 0.237, 0.385, 0.628, 1.022, 1.663, 2.826, 3.114, 3.483, 3.59, 3.997, 4.243, 5.631, 5.675, 7.612, 7.909, 8.621, 9.245, 9.992, 10.15, 10.668, 13.748, 22.63, 36.819, 59.905, 97.466, 158.579, 258.009, 410.598]","[0.05319149 0.00319149 0.05106383 0.00212766 0.         0.00212766
 0.02340426 0.15957447 0.35106383 0.48404255 0.62021277 0.77234043
 0.90425532 1.         0.89574468 0.76702128 0.64893617 0.50851064
 0.38723404 0.26489362 0.14042553 0.02553191 0.01702128 0.02021277
 0.02234043 0.02553191 0.0287234  0.03085106 0.03404255]"
731,PM7-D2,80300.0,39000.0,2.1,,,0,1,0.0,0,0.0,,20.0,298.0,,,,,,,,,,,,,,,,,CN,0.0,,,,,,,,,,,,,,,,,,,,,,,,,,,,,,,3.8,1.6,124.0,,,,,,,0.678,,,58.2,,,,,,,,,,,flexible cylinder,,"PM7 D2 backbone 26.26 2.32 2.71 - -
PM7 D2 sidechain 16.05 2.11 5.49
Dispersion Polarity Hydrogen respectively",,https://doi.org/10.1021/acs.chemmater.3c03055,,,,,
732,PM7-D2,80300.0,39000.0,2.1,,,0,1,0.0,0,0.0,,20.0,298.0,,,,,,,,,,,,,,,,,CB,0.0,,,,,,,,,,,,,,,,,,,,,,,,,,,,,,,18.6,5.5,124.0,,,,,,,0.678,,,58.2,,,,,,,,,,,flexible cylinder,,,,https://doi.org/10.1021/acs.chemmater.3c03055,,,,,
733,PM7-D2,80300.0,39000.0,2.1,,,0,1,0.0,0,0.0,,20.0,298.0,,,,,,,,,,,,,,,,,Tol,0.0,,,,,,,,,,,,,,,,,,,,,,,,,,,,,,,,,124.0,,,,,,,0.678,0.003,,58.2,1.0,,,,,,,,,,flexible cylinder,,,,https://doi.org/10.1021/acs.chemmater.3c03055,,,,,
734,PM7-D2,80300.0,39000.0,2.1,,,0,1,0.0,0,0.0,,20.0,298.0,,,,,,,,,,,,,,,,,20:80 vol% Tol-AN,0.0,,,,,,,,,,,,,,,,,,,,,,,,,,,,,,,,,124.0,,,,,,,0.678,,,58.2,,,,,,,,,,,flexible cylinder,,,,https://doi.org/10.1021/acs.chemmater.3c03055,,,,,
735,P3HT,24000.0,16000.0,1.5,,,0,0,1.0,1,0.0,20,1.0,293.0,,,,,,,,,,0.33,298.0,,,,,,THF,0.0,,,,,,,,74.8,1.0,4.0,0.08,,,,,,78.7,,,,,,,,,,,,,,,,,,,,,,,,,,,,,,,,,,,,CONTIN,,,,,https://doi.org/10.1021/ma102168a,823.0,60.221049273341094,102.06152779836916,"[1.632, 2.078, 2.707, 3.288, 4.12, 4.702, 5.367, 6.673, 8.106, 10.078, 11.959, 14.64, 20.456, 26.237, 34.717, 39.318, 48.132, 57.562, 71.015, 85.592, 103.966, 122.416, 154.593, 182.027, 221.103, 270.665, 326.222]","[0.09929078 0.12056738 0.09929078 0.57446809 0.38297872 0.09929078
 0.09929078 0.07092199 0.04964539 0.0141844  0.0070922  0.
 0.0070922  0.         0.0070922  0.23404255 0.42553191 0.78723404
 0.94326241 0.95744681 1.         0.96453901 0.89361702 0.72340426
 0.5177305  0.36170213 0.12765957]"
736,P3HT,24000.0,16000.0,1.5,,,0,0,1.0,1,0.0,20,1.0,303.0,,,,,,,,,,0.33,298.0,,,,,,THF,0.0,,,,,,,,80.8,1.0,4.0,0.08,,,,,,88.8,,,,,,,,,,,,,,,,,,,,,,,,,,,,,,,,,,,,CONTIN,,,,,https://doi.org/10.1021/ma102168a,824.0,49.599940583199384,83.83863157894737,"[1.441, 1.778, 2.094, 2.624, 2.995, 3.113, 3.811, 4.453, 4.965, 5.623, 6.469, 7.441, 8.427, 9.619, 12.053, 14.527, 17.645, 20.776, 26.649, 31.623, 38.114, 47.022, 55.798, 67.777, 82.97, 100.0, 120.526, 149.857, 176.45, 217.69, 260.34, 313.777, 347.169]","[0.10365854 0.11585366 0.12195122 0.09146341 0.10365854 0.18292683
 0.22560976 0.14634146 0.11585366 0.09756098 0.07926829 0.09146341
 0.09146341 0.08536585 0.05487805 0.07926829 0.05487805 0.05487805
 0.06097561 0.04268293 0.2804878  0.57317073 0.82317073 0.91463415
 1.         0.98170732 0.8902439  0.70121951 0.57926829 0.34756098
 0.17682927 0.         0.        ]"
737,P3HT,24000.0,16000.0,1.5,,,0,0,1.0,1,0.0,20,1.0,313.0,,,,,,,,,,0.33,298.0,,,,,,THF,0.0,,,,,,,,85.4,1.0,4.0,0.08,,,,,,87.8,,,,,,,,,,,,,,,,,,,,,,,,,,,,,,,,,,,,CONTIN,,,,,https://doi.org/10.1021/ma102168a,825.0,96.14773581024369,105.99570645161289,"[27.922, 31.135, 37.818, 44.877, 53.67, 64.686, 79.186, 96.936, 117.746, 143.023, 169.719, 204.555, 254.335, 294.846, 331.337]","[0.05376344 0.0483871  0.03225806 0.27956989 0.58602151 0.83333333
 0.98924731 1.         0.95698925 0.82795699 0.62365591 0.37096774
 0.06451613 0.         0.        ]"
738,P3HT,24000.0,16000.0,1.5,,,0,0,1.0,1,0.0,20,1.0,323.0,,,,,,,,,,0.33,298.0,,,,,,THF,0.0,,,,,,,,87.0,1.0,4.0,0.08,,,,,,91.7,,,,,,,,,,,,,,,,,,,,,,,,,,,,,,,,,,,,CONTIN,,,,,https://doi.org/10.1021/ma102168a,,87.0,87.0,,
739,P3HT,24000.0,16000.0,1.5,,,0,0,1.0,1,0.0,20,1.0,328.0,,,,,,,,,,0.33,298.0,,,,,,THF,0.0,,,,,,,,89.4,1.0,4.0,0.08,,,,,,91.7,,,,,,,,,,,,,,,,,,,,,,,,,,,,,,,,,,,,CONTIN,,,,,https://doi.org/10.1021/ma102168a,827.0,80.78370718851657,81.15853270564916,"[34.717, 40.878, 47.759, 55.798, 66.73, 72.129, 75.575, 80.428, 84.271, 89.681, 94.7, 98.456, 119.592, 144.14, 169.719]","[3.96039604e-03 3.96039604e-03 9.90099010e-04 4.95049505e-03
 1.37623762e-01 5.02970297e-01 7.02970297e-01 1.00000000e+00
 8.17821782e-01 4.98019802e-01 2.41584158e-01 7.42574257e-02
 3.96039604e-03 2.97029703e-03 0.00000000e+00]"
740,P3HT,87000.0,,,98.5,,0,0,1.0,0,0.0,90,0.4,298.0,,,,,,,,,,168.0,298.0,,,,,,CB,0.0,,,,,,,,89.0,0.25,4.54,1,,,,,,,,,,,,,,,,,,,,,,,,,,,,,,,,,,,,,,,,,,,,,,,https://doi.org/10.1016/j.colsurfa.2011.03.003,828.0,7.368993450361592,16.283223451327434,"[1.493, 1.846, 2.42, 2.995, 3.847, 4.73, 5.578, 7.101, 8.311, 10.045, 11.81, 13.6, 18.143, 26.578, 41.594, 55.735, 70.48, 87.485, 111.869, 133.799, 165.712, 243.835]","[0.02247191 0.16292135 0.41573034 0.67977528 0.88764045 0.98876404
 1.         0.91573034 0.75842697 0.50561798 0.26966292 0.1011236
 0.03370787 0.         0.01685393 0.09550562 0.18539326 0.24719101
 0.19662921 0.08988764 0.02247191 0.02247191]"
741,P3HT,87000.0,,,98.5,,0,0,1.0,0,0.0,90,0.4,298.0,,,,,,,,,,168.0,298.0,,,,,,CF,0.0,,,,,,,,112.0,0.1,4.06,1,,,,,,,,,,,,,,,,,,,,,,,,,,,,,,,,,,,,,,,,,,,,,,,https://doi.org/10.1016/j.colsurfa.2011.03.003,829.0,6.675724640474618,12.324965080583269,"[1.928, 2.083, 2.482, 2.773, 3.231, 3.785, 4.089, 5.049, 6.244, 7.271, 8.038, 8.518, 9.416, 10.394, 11.321, 12.543, 14.584, 15.79, 18.143, 22.321, 32.335, 47.438, 63.283, 74.85, 89.99, 111.454, 136.915, 162.302, 201.462, 247.853]","[0.03030303 0.12121212 0.33333333 0.51893939 0.69318182 0.81818182
 0.90909091 1.         0.9469697  0.81439394 0.71969697 0.63636364
 0.54166667 0.43939394 0.34469697 0.26136364 0.12121212 0.0719697
 0.02272727 0.01893939 0.01515152 0.         0.03030303 0.0530303
 0.08333333 0.11363636 0.10227273 0.06060606 0.02651515 0.02272727]"
742,P3HT,87000.0,,,98.5,,0,0,1.0,0,0.0,90,0.4,298.0,,,,,,,,,,168.0,298.0,,,,,,Tol,0.0,,,,,,,,215.21,1.0,14.24,0.2,,,,,,,,,,,,,,,,,,,,,,,,,,,,,,,,,,,,,,,,,,,,,,,https://doi.org/10.1016/j.colsurfa.2011.03.003,830.0,154.97317410119877,227.25721013779528,"[4.035, 4.404, 5.198, 6.939, 8.505, 10.09, 12.312, 15.465, 18.621, 23.079, 27.83, 32.99, 39.428, 48.869, 60.75, 82.93, 107.391, 136.306, 167.693, 213.796, 261.274, 310.179, 378.218, 454.38, 527.543, 619.809, 789.036]","[0.00843882 0.         0.01265823 0.05063291 0.10970464 0.15189873
 0.18565401 0.21518987 0.17299578 0.12658228 0.092827   0.0464135
 0.0464135  0.08438819 0.13924051 0.30379747 0.50632911 0.67932489
 0.84388186 0.95780591 1.         0.96202532 0.82278481 0.59915612
 0.35021097 0.08438819 0.02109705]"
743,P3HT,87000.0,,,98.5,,0,0,1.0,0,0.0,90,0.4,298.0,,,,,,,,,,168.0,298.0,,,,,,Xyl,0.0,,,,,,,,103.76,1.0,7.25,0.23,,,,,,,,,,,,,,,,,,,,,,,,,,,,,,,,,,,,,,,,,,,,,,,https://doi.org/10.1016/j.colsurfa.2011.03.003,831.0,97.99864122883588,130.20593371467027,"[3.431, 4.044, 4.833, 6.324, 7.485, 9.209, 10.771, 12.049, 15.351, 18.497, 24.97, 31.272, 35.166, 40.227, 47.579, 57.033, 68.773, 82.072, 108.675, 126.08, 161.82, 179.021, 187.458, 206.155, 210.331, 232.515, 250.257, 271.16, 281.211, 300.429, 369.608]","[0.         0.00367647 0.07720588 0.15808824 0.18382353 0.18014706
 0.14705882 0.11397059 0.0625     0.02941176 0.04411765 0.12867647
 0.19485294 0.27205882 0.36764706 0.52941176 0.64705882 0.78676471
 0.92647059 1.         0.98529412 0.89705882 0.83088235 0.71323529
 0.59191176 0.5        0.34926471 0.15808824 0.04411765 0.00367647
 0.        ]"
744,P3HT,87000.0,,,98.5,,0,0,1.0,0,0.0,90,0.4,298.0,,,,,,,,,,168.0,298.0,3,,318,,,Tol,0.0,,,,,,,,97.85,1.0,18.92,0.42,,,,,,,,,,,,,,,,,,,,,,,,,,,,,,,,,,,,,,,,,,,,,,,https://doi.org/10.1016/j.colsurfa.2011.03.003,832.0,72.19332762846973,92.23759689128816,"[2.818, 3.758, 4.597, 5.788, 6.879, 8.414, 10.593, 12.957, 15.622, 19.11, 23.714, 28.592, 33.497, 41.567, 50.845, 57.876, 66.834, 81.752, 98.571, 120.573, 141.254, 153.993, 172.783, 188.365, 205.353, 230.409, 269.929, 386.812]","[0.         0.         0.02376761 0.07834507 0.12764085 0.1540493
 0.16285211 0.13996479 0.12323944 0.10651408 0.11267606 0.15316901
 0.25704225 0.41637324 0.60387324 0.74295775 0.88380282 0.98503521
 1.         0.89964789 0.7693662  0.66285211 0.48415493 0.31073944
 0.21038732 0.03433099 0.00880282 0.00616197]"
745,P3HT,68000.0,,,98.5,,0,0,1.0,0,0.0,,10.0,298.0,,,,,,,,,,,,,,,298.0,12,CB,0.0,,,,,,,,6.5,1.0,170.0,0.18,,,,,,,,,,,,,,,,,,,,,,,,,,,,,,,,,,,,,,,,,,,,,,,https://doi.org/10.1016/j.orgel.2010.01.017,833.0,10.605451902859961,26.311389414414414,"[1.82, 2.28, 2.908, 3.5, 4.473, 5.518, 6.971, 8.371, 10.147, 12.239, 14.936, 18.253, 21.938, 27.244, 34.556, 51.349, 76.336, 91.954, 107.73, 135.968, 166.08, 208.301, 249.124, 306.9, 361.654, 461.598]","[0.         0.15103653 0.34254689 0.56959526 0.78479763 0.93583416
 1.         1.         0.92497532 0.7857848  0.60019743 0.43237907
 0.24679171 0.08983218 0.0088845  0.00394867 0.00394867 0.04540967
 0.12043435 0.17374136 0.1964462  0.16781836 0.11648569 0.05231984
 0.005923   0.00691017]"
746,P3HT,68000.0,,,98.5,,0,0,1.0,0,0.0,,10.0,298.0,,,,,,,,,,,,,,,298.0,12,CB,0.0,n-dodecylthiol,98:2 vol%,,,,,,6.6,1.0,134.0,0.43,,,,,,,,,,,,,,,,,,,,,,,,,,,,,,,,,,,,,,,,,,,,,,,https://doi.org/10.1016/j.orgel.2010.01.017,834.0,13.931650269766253,39.3947869612887,"[2.219, 2.874, 3.492, 3.9, 4.495, 5.257, 5.598, 7.18, 8.465, 10.4, 11.351, 12.294, 13.328, 15.193, 16.019, 17.928, 21.859, 43.379, 60.7, 71.851, 88.833, 111.917, 142.27, 174.793, 210.461, 253.976, 302.12, 390.835, 483.207, 665.312]","[0.00567779 0.00141945 0.1100071  0.28601845 0.47338538 0.65365507
 0.81192335 1.         0.97090135 0.75869411 0.57913414 0.47054649
 0.37047551 0.17033357 0.09510291 0.00709723 0.00780696 0.
 0.00425834 0.01277502 0.14265436 0.30518098 0.41022001 0.33924769
 0.22285309 0.12704045 0.03903478 0.02271114 0.01064585 0.00638751]"
747,P3HT,68000.0,,,98.5,,0,0,1.0,0,0.0,,10.0,298.0,,,,,,,,,,,,,,,298.0,12,CB,0.0,n-dodecylthiol,96:4 vol%,,,,,,6.6,1.0,75.0,0.35,,,,,,,,,,,,,,,,,,,,,,,,,,,,,,,,,,,,,,,,,,,,,,,https://doi.org/10.1016/j.orgel.2010.01.017,835.0,10.072520752167213,19.99851126887536,"[2.544, 2.99, 3.621, 3.915, 4.229, 4.591, 4.88, 5.241, 5.656, 7.284, 8.677, 9.461, 10.247, 10.882, 11.381, 12.092, 14.481, 18.195, 39.005, 49.985, 54.627, 60.836, 68.546, 76.955, 95.828, 103.19, 114.352, 134.151, 173.855, 243.162, 305.39]","[0.00332963 0.06881243 0.24195339 0.36625971 0.48335183 0.63706992
 0.74805771 0.82297447 0.9345172  1.         0.83018868 0.68312986
 0.4872364  0.37014428 0.25249723 0.1381798  0.00776915 0.00499445
 0.00554939 0.03496115 0.12652608 0.24417314 0.33518313 0.40066593
 0.33240844 0.20532741 0.06492786 0.00610433 0.00610433 0.00665927
 0.        ]"
