Repository: ddomlab/Model-Generalizability-and-Uncertainty-for-Predicting-Conjugated-Polymer-Solution-Conformation

This repository contains the data, preprocessing workflows, and machine learning pipelines developed for the paper:<br>
"**Robust Learning from Literature Data: Model Generalizability and Uncertainty for Predicting Conjugated Polymer Solution Conformation**"

## Overview
The repository is set-up to make the results easy to reproduce. If you get stuck or like to learn more, please feel free to open an issue.

##  Repository Structure

```bash
code_/                       
├── cleaning/                
│   └── generate_clean_dataset.py             # Main script to clean and prepare dataset
├── notebooks/
│   ├── Image_2structure_Molscribe_Decimer_V2.ipynb       # Image-to-structure using OCSR

File: datasets/cleaned_datasets/cleaned_data_wo_block_cp.csv (part 9 of 9)
e (K),Stirring /heating time(min),Sonication time (min),Sonication/Stirring/heating Temperature (K),storage temperature (K),Storage time (hour),Solvent(s),Deuterated solvent,Solid additive,Solid additive quantity (mg/ml),Solvent solubility parameter (Hansen),Polymer solubility parameter ,Polymer solubility parameter 𝛿d [MPa1/2],Polymer solubility parameter  𝛿p [MPa1/2],Polymer solubility parameter 𝛿h [MPa1/2],Rh1 (nm),I1 (Normalized 1-0),Rh2 (nm),I2 (Normalized 1-0),Rh3 (nm),I3 (Normalized 1-0),Rh4 (nm),I4 (Normalized 1-0),Rh deviation (nm) ±,Rg1 (nm),Rg2 (nm),Rg 1deviation (nm) ±,"Rcs,g (crossectional radius) (nm)","Rcs,g (crossectional radius) (nm) ±","Rt,g (radius of gyration) (nm)",Ree (chain end-to-end distance) (nm),Ree deviation (nm) ±,A2 (mol dm3/g^2),df,α1 ,q1 range (A-1),α2 ,q2 range (A-1),Lp (nm),Lp deviation (nm) ±,Lc (nm),Lc deviation (nm) ±,ξs (characteristic length scale) (nm),ξs deviation (nm) ±,ξd (mesh size of the dynamic network) (nm),ξd deviation (nm) ±,R disk (nm),R cylinder (nm),R deviation (nm) ±,R core cylinder (nm),L cylinder (nm),L deviation (nm) ±,t (thinkness) (nm),t (thinkness) (nm) ±,A parallelepiped (thickness)(nm),A deviation (nm) ±,B parallelepiped (width)(nm),B deviation (nm) ±,C parallelepiped (length)(nm),C deviation (nm) ±,Light scattering model,SANS/SAXS model,Expected Conformation,Additional notes 1,Additional notes 2,Doi,matched index,Rh (IW avg log),intensity weighted average Rh (nm),derived Rh (nm),normalized intensity (0-1) corrected
748,P3BT,41000.0,17826.08696,2.3,85,,0,0,1.0,0,0.0,90,1.0,298.0,,,,,,,,,,,,,,,,,Tol,0.0,,,,,,,,1.0,,,,,,,,,,,,,,,,,,,,,,,,,,,,,,,,,,,,,,,,,,,,,,,,,,https://doi.org/10.1002/pol.20230689,840.0,60.35934900420288,70.68143414634143,"[5.01, 5.69, 6.45, 6.84, 7.39, 8.15, 9.16, 10.3, 11.69, 13.13, 14.2, 15.65, 17.08, 18.47, 20.35, 22.66, 25.71, 30.94, 35.11, 36.86, 41.43, 43.92, 48.89, 53.37, 56.03, 57.69, 59.4, 61.16, 64.84, 68.07, 74.31, 80.33, 85.99, 88.54, 95.71, 102.46, 108.63, 115.16, 122.09, 129.43, 139.92, 158.8, 176.75]","[0.03529412 0.02352941 0.02352941 0.07058824 0.15294118 0.21176471
 0.21176471 0.2        0.14117647 0.07058824 0.04705882 0.04705882
 0.04705882 0.03529412 0.03529412 0.02352941 0.02352941 0.01176471
 0.01176471 0.01176471 0.02352941 0.03529412 0.12941176 0.29411765
 0.42352941 0.51764706 0.61176471 0.71764706 0.83529412 0.88235294
 0.98823529 1.         0.94117647 0.81176471 0.70588235 0.6
 0.44705882 0.32941176 0.21176471 0.09411765 0.02352941 0.
 0.        ]"
749,P3HT,42000.0,21000.0,2.0,90,,0,0,1.0,0,0.0,90,1.0,298.0,,,,,,,,,,,,,,,,,Tol,0.0,,,,,,,,1.0,,,,,,,,,,,,,,,,,,,,,,,,,,,,,,,,,,,,,,,,,,,,,,,,,,https://doi.org/10.1002/pol.20230689,841.0,14.753169049808479,27.52979591836735,"[1.04, 1.07, 1.13, 1.26, 1.37, 1.47, 1.54, 1.73, 2.05, 2.49, 3.11, 3.93, 5.11, 5.91, 7.04, 8.31, 9.25, 9.71, 10.1, 10.92, 11.69, 12.27, 13.26, 14.76, 15.65, 16.75, 17.25, 18.11, 19.01, 20.16, 20.96, 21.79, 24.25, 24.25, 27.0, 30.64, 34.77, 42.66, 51.83, 61.76, 69.41, 78.78, 89.41, 106.53, 124.49, 145.48, 168.35, 191.07, 221.11, 250.94, 276.61, 313.93, 349.41, 381.41]","[0.01204819 0.06024096 0.14457831 0.13253012 0.10843373 0.09638554
 0.02409639 0.02409639 0.02409639 0.01204819 0.02409639 0.02409639
 0.         0.02409639 0.03614458 0.03614458 0.12048193 0.24096386
 0.39759036 0.54216867 0.68674699 0.81927711 1.         0.96385542
 0.80722892 0.71084337 0.60240964 0.48192771 0.37349398 0.25301205
 0.1686747  0.08433735 0.04819277 0.04819277 0.04819277 0.04819277
 0.04819277 0.03614458 0.02409639 0.02409639 0.04819277 0.03614458
 0.04819277 0.03614458 0.02409639 0.02409639 0.02409639 0.03614458
 0.08433735 0.09638554 0.08433735 0.06024096 0.03614458 0.03614458]"
750,P3OT,60000.0,30000.0,2.0,92,,0,0,1.0,0,0.0,90,1.0,298.0,,,,,,,,,,,,,,,,,Tol,0.0,,,,,,,,1.0,,,,,,,,,,,,,,,,,,,,,,,,,,,,,,,,,,,,,,,,,,,,,,,,,,https://doi.org/10.1002/pol.20230689,842.0,10.640909816509529,12.94421686746988,"[1.0, 1.03, 1.07, 1.07, 1.16, 1.28, 1.37, 1.45, 1.67, 1.89, 2.13, 2.46, 2.77, 3.11, 3.43, 3.93, 4.37, 5.11, 5.8, 6.58, 7.39, 8.23, 9.16, 9.71, 10.3, 10.92, 11.35, 12.03, 12.51, 13.26, 13.79, 15.05, 16.43, 17.08, 18.47, 19.58, 20.76, 21.79, 23.33, 24.73, 26.73, 28.34]","[0.         0.         0.07142857 0.11904762 0.19047619 0.20238095
 0.22619048 0.16666667 0.05952381 0.04761905 0.04761905 0.05952381
 0.04761905 0.05952381 0.04761905 0.04761905 0.04761905 0.04761905
 0.04761905 0.04761905 0.04761905 0.03571429 0.0952381  0.20238095
 0.30952381 0.42857143 0.52380952 0.66666667 0.78571429 0.92857143
 1.         0.97619048 0.83333333 0.72619048 0.57142857 0.44047619
 0.30952381 0.16666667 0.08333333 0.05952381 0.04761905 0.04761905]"
751,P3DT,62000.0,29523.80952,2.1,92,,0,0,1.0,0,0.0,90,1.0,298.0,,,,,,,,,,,,,,,,,Tol,0.0,,,,,,,,1.0,,,,,,,,,,,,,,,,,,,,,,,,,,,,,,,,,,,,,,,,,,,,,,,,,,https://doi.org/10.1002/pol.20230689,843.0,9.074467290984638,11.599070450097846,"[1.01, 1.07, 1.09, 1.13, 1.23, 1.39, 1.5, 1.57, 1.64, 1.7, 1.97, 2.21, 2.58, 2.85, 3.36, 3.7, 4.33, 4.96, 6.03, 7.04, 7.69, 8.56, 9.07, 9.71, 10.3, 10.81, 11.13, 11.57, 12.03, 13.01, 13.79, 14.48, 15.35, 16.27, 17.08, 17.76, 18.47, 19.2, 19.96, 21.58, 23.56, 25.71, 30.05]","[0.03488372 0.10465116 0.22093023 0.26744186 0.29069767 0.29069767
 0.29069767 0.22093023 0.12790698 0.04651163 0.02325581 0.02325581
 0.02325581 0.02325581 0.01162791 0.02325581 0.01162791 0.01162791
 0.02325581 0.         0.02325581 0.09302326 0.20930233 0.31395349
 0.41860465 0.55813953 0.6744186  0.79069767 0.93023256 1.
 0.95348837 0.8255814  0.70930233 0.58139535 0.51162791 0.44186047
 0.3255814  0.20930233 0.09302326 0.05813953 0.03488372 0.03488372
 0.02325581]"
752,P3DDT,60000.0,30000.0,2.0,92,,0,0,1.0,0,0.0,90,1.0,298.0,,,,,,,,,,,,,,,,,Tol,0.0,,,,,,,,1.0,,,,,,,,,,,,,,,,,,,,,,,,,,,,,,,,,,,,,,,,,,,,,,,,,,https://doi.org/10.1002/pol.20230689,844.0,6.285272543292464,9.911483190507584,"[0.98, 1.01, 1.07, 1.08, 1.08, 1.09, 1.11, 1.17, 1.24, 1.31, 1.33, 1.39, 1.43, 1.45, 1.45, 1.48, 1.5, 1.54, 1.59, 1.65, 1.75, 1.97, 2.32, 2.61, 3.26, 4.12, 4.96, 5.97, 6.84, 7.76, 8.73, 9.52, 10.3, 10.71, 11.02, 11.24, 11.35, 11.69, 12.03, 12.76, 14.2, 15.2, 15.5, 16.27, 16.92, 17.59, 18.47, 19.01, 19.77, 20.76, 22.0, 24.25, 27.26, 30.05, 33.44]","[0.03529412 0.02352941 0.02352941 0.18823529 0.32941176 0.42352941
 0.51764706 0.58823529 0.58823529 0.55294118 0.52941176 0.49411765
 0.42352941 0.35294118 0.29411765 0.2        0.10588235 0.07058824
 0.03529412 0.03529412 0.03529412 0.02352941 0.02352941 0.02352941
 0.02352941 0.02352941 0.02352941 0.02352941 0.02352941 0.02352941
 0.08235294 0.17647059 0.29411765 0.37647059 0.48235294 0.58823529
 0.69411765 0.78823529 0.90588235 0.97647059 1.         1.
 0.88235294 0.78823529 0.70588235 0.6        0.50588235 0.38823529
 0.27058824 0.16470588 0.07058824 0.03529412 0.01176471 0.
 0.        ]"
753,P3BT,41000.0,17826.08695652174,2.3,85,,0,0,1.0,0,0.0,90,1.0,298.0,,,,,,,,,,,,,,,,,CB,0.0,,,,,,,,1.0,,,,,,,,,,,,,,,,,,,,,,,,,,,,,,,,,,,,,,,,,,,,,,,,,,https://doi.org/10.1002/pol.20230689,845.0,52.748288821870595,68.0490324809952,"[2.93, 3.41, 3.69, 4.2, 4.83, 5.78, 6.85, 7.64, 8.87, 10.2, 11.38, 12.33, 14.03, 15.66, 18.01, 20.29, 22.87, 25.52, 30.24, 40.77, 47.35, 52.84, 57.8, 60.75, 64.49, 68.47, 73.42, 82.75, 87.85, 91.42, 98.03, 106.16, 112.71, 119.65, 124.52, 134.86, 148.99, 171.3, 185.52]","[0.         0.00775194 0.00775194 0.10852713 0.19379845 0.21705426
 0.13178295 0.10077519 0.05426357 0.05426357 0.07751938 0.14728682
 0.26356589 0.31007752 0.30232558 0.26356589 0.15503876 0.06976744
 0.06976744 0.06976744 0.06976744 0.11627907 0.40310078 0.55813953
 0.74418605 0.89922481 0.97674419 1.         0.87596899 0.76744186
 0.65891473 0.50387597 0.37984496 0.27906977 0.17054264 0.08527132
 0.04651163 0.03875969 0.03875969]"
754,P3HT,42000.0,21000.0,2.0,90,,0,0,1.0,0,0.0,90,1.0,298.0,,,,,,,,,,,,,,,,,CB,0.0,,,,,,,,1.0,,,,,,,,,,,,,,,,,,,,,,,,,,,,,,,,,,,,,,,,,,,,,,,,,,https://doi.org/10.1002/pol.20230689,846.0,11.282679395847309,13.700478913509652,"[0.99, 1.05, 1.06, 1.13, 1.26, 1.42, 1.52, 1.66, 1.89, 2.2, 2.53, 3.08, 3.41, 4.33, 5.18, 6.14, 7.27, 8.27, 9.33, 10.1, 11.16, 11.73, 12.33, 12.96, 13.76, 15.2, 16.14, 16.96, 17.83, 18.93, 20.29, 20.7, 21.98, 22.65, 23.8, 25.78, 28.48]","[0.         0.05797101 0.15217391 0.2173913  0.22463768 0.22463768
 0.1884058  0.04347826 0.00724638 0.00724638 0.00724638 0.02173913
 0.01449275 0.01449275 0.01449275 0.01449275 0.02173913 0.03623188
 0.11594203 0.27536232 0.42753623 0.5942029  0.73188406 0.84057971
 0.95652174 1.         0.89855072 0.73188406 0.61594203 0.51449275
 0.39130435 0.31884058 0.20289855 0.13043478 0.05797101 0.03623188
 0.02898551]"
755,P3OT,60000.0,30000.0,2.0,92,,0,0,1.0,0,0.0,90,1.0,298.0,,,,,,,,,,,,,,,,,CB,0.0,,,,,,,,1.0,,,,,,,,,,,,,,,,,,,,,,,,,,,,,,,,,,,,,,,,,,,,,,,,,,https://doi.org/10.1002/pol.20230689,847.0,7.135748061538754,7.324495699765441,"[2.74, 3.34, 3.84, 4.33, 4.64, 4.98, 5.34, 5.67, 5.9, 6.2, 6.58, 7.13, 7.49, 7.95, 8.27, 9.05, 9.51, 10.3, 10.72, 11.5, 12.7, 14.32, 15.98]","[0.         0.00724638 0.01449275 0.03623188 0.15217391 0.31884058
 0.48550725 0.60869565 0.72463768 0.83333333 0.94927536 1.
 0.91304348 0.82608696 0.65942029 0.55072464 0.44202899 0.3115942
 0.21014493 0.07971014 0.05072464 0.05072464 0.04347826]"
756,P3DT,62000.0,29523.809523809523,2.1,92,,0,0,1.0,0,0.0,90,1.0,298.0,,,,,,,,,,,,,,,,,CB,0.0,,,,,,,,1.0,,,,,,,,,,,,,,,,,,,,,,,,,,,,,,,,,,,,,,,,,,,,,,,,,,https://doi.org/10.1002/pol.20230689,848.0,9.511902280359589,11.212472057856672,"[0.99, 1.06, 1.07, 1.15, 1.27, 1.35, 1.42, 1.55, 1.75, 2.03, 2.36, 2.82, 3.48, 4.04, 4.42, 5.18, 6.39, 7.05, 7.64, 7.95, 8.61, 8.96, 9.61, 10.1, 10.62, 11.27, 12.09, 12.58, 12.83, 13.76, 14.46, 15.35, 16.46, 17.48, 18.37, 19.7, 23.8, 29.34, 34.76]","[0.05147059 0.10294118 0.16911765 0.22794118 0.24264706 0.20588235
 0.08088235 0.00735294 0.         0.         0.         0.00735294
 0.00735294 0.01470588 0.01470588 0.01470588 0.02205882 0.03676471
 0.13970588 0.25735294 0.41176471 0.51470588 0.625      0.75
 0.86764706 0.97058824 1.         0.875      0.75       0.70588235
 0.61029412 0.47794118 0.375      0.25735294 0.15441176 0.05882353
 0.05882353 0.05882353 0.05882353]"
757,P3DDT,60000.0,30000.0,2.0,92,,0,0,1.0,0,0.0,90,1.0,298.0,,,,,,,,,,,,,,,,,CB,0.0,,,,,,,,1.0,,,,,,,,,,,,,,,,,,,,,,,,,,,,,,,,,,,,,,,,,,,,,,,,,,https://doi.org/10.1002/pol.20230689,849.0,5.182001634778398,6.666327529923831,"[1.01, 1.04, 1.06, 1.07, 1.12, 1.18, 1.31, 1.38, 1.4, 1.45, 1.49, 1.71, 2.05, 2.38, 2.85, 3.34, 3.76, 4.5, 5.23, 5.84, 6.14, 6.39, 6.58, 6.65, 6.71, 6.92, 7.27, 7.87, 8.7, 9.71, 10.3, 10.83, 11.05, 11.5, 11.61, 11.97, 12.96, 13.89, 15.2, 16.46, 18.01]","[0.    0.056 0.184 0.376 0.544 0.592 0.536 0.432 0.304 0.208 0.08  0.08
 0.048 0.056 0.056 0.048 0.048 0.12  0.232 0.288 0.36  0.448 0.56  0.64
 0.792 0.944 1.    1.    0.92  0.816 0.712 0.584 0.504 0.36  0.256 0.144
 0.088 0.096 0.072 0.072 0.048]"
758,P3BT,41000.0,17826.08695652174,2.3,85,,0,0,1.0,1,0.0,90,1.0,298.0,,,,,,,,,,,,,,,298.0,48,Tol,0.0,,,,,,,,1.0,,,,,,,,,,,,,,,,,-0.0022,,,,,,,,,,,,,,,,,,,,,,,,,,,,,,,,,https://doi.org/10.1039/D3NR05721F,850.0,55.6433855034436,66.04226829268295,"[4.47, 5.07, 5.51, 6.11, 6.77, 7.27, 8.41, 9.73, 10.91, 12.75, 14.0, 15.86, 18.15, 20.77, 23.77, 28.06, 33.47, 38.3, 43.36, 47.07, 50.05, 53.19, 55.39, 59.47, 61.93, 65.85, 71.5, 77.76, 82.83, 85.53, 90.19, 100.2, 110.13, 122.28, 141.45, 165.29, 181.48, 209.87]","[0.04819277 0.         0.         0.06024096 0.13253012 0.19277108
 0.21686747 0.1686747  0.14457831 0.07228916 0.04819277 0.04819277
 0.03614458 0.03614458 0.03614458 0.         0.01204819 0.01204819
 0.06024096 0.15662651 0.26506024 0.42168675 0.54216867 0.71084337
 0.81927711 0.92771084 1.         0.89156627 0.78313253 0.6626506
 0.53012048 0.34939759 0.22891566 0.10843373 0.06024096 0.04819277
 0.03614458 0.01204819]"
759,P3HT,42000.0,21000.0,2.0,90,,0,0,1.0,1,0.0,90,1.0,298.0,,,,,,,,,,,,,,,298.0,48,Tol,0.0,,,,,,,,1.0,,,,,,,,,,,,,,,,,-0.0059,,,,,,,,,,,,,,,,,,,,,,,,,,,,,,,,,https://doi.org/10.1039/D3NR05721F,851.0,11.363820049649812,12.822460937499997,"[0.93, 0.98, 1.04, 1.15, 1.29, 1.39, 1.65, 1.95, 2.24, 2.48, 2.87, 3.72, 5.02, 7.07, 8.69, 9.13, 9.91, 10.64, 11.08, 11.66, 12.65, 13.9, 14.65, 15.61, 16.46, 17.54, 18.7, 20.34, 23.28, 27.49, 32.46]","[0.02352941 0.07058824 0.12941176 0.14117647 0.08235294 0.04705882
 0.02352941 0.02352941 0.02352941 0.         0.         0.
 0.03529412 0.03529412 0.15294118 0.32941176 0.45882353 0.63529412
 0.78823529 0.89411765 1.         0.97647059 0.84705882 0.72941176
 0.58823529 0.42352941 0.23529412 0.12941176 0.08235294 0.07058824
 0.05882353]"
760,P3OT,60000.0,30000.0,2.0,92,,0,0,1.0,1,0.0,90,1.0,298.0,,,,,,,,,,,,,,,298.0,48,Tol,0.0,,,,,,,,1.0,,,,,,,,,,,,,,,,,-0.004,,,,,,,,,,,,,,,,,,,,,,,,,,,,,,,,,https://doi.org/10.1039/D3NR05721F,852.0,10.923372450322148,12.98920325203252,"[0.93, 0.97, 1.09, 1.21, 1.33, 1.46, 1.59, 1.85, 2.35, 2.96, 3.72, 4.57, 5.68, 6.78, 7.84, 8.78, 9.63, 10.55, 11.21, 12.28, 13.2, 14.34, 15.61, 16.29, 17.71, 19.28, 20.54, 21.21, 23.78, 26.65, 31.79]","[0.05   0.175  0.225  0.175  0.05   0.0125 0.0125 0.025  0.0125 0.
 0.     0.025  0.025  0.     0.025  0.1    0.225  0.425  0.675  0.875
 1.     0.975  0.7875 0.625  0.525  0.325  0.2    0.0625 0.025  0.025
 0.025 ]"
761,P3DT,62000.0,29523.809523809523,2.1,92,,0,0,1.0,1,0.0,90,1.0,298.0,,,,,,,,,,,,,,,298.0,48,Tol,0.0,,,,,,,,1.0,,,,,,,,,,,,,,,,,-0.0019,,,,,,,,,,,,,,,,,,,,,,,,,,,,,,,,,https://doi.org/10.1039/D3NR05721F,853.0,8.742213369636595,11.049508196721309,"[0.95, 0.98, 1.1, 1.25, 1.37, 1.49, 1.62, 1.87, 2.24, 2.53, 2.93, 3.46, 4.04, 4.97, 5.99, 7.07, 7.92, 8.78, 9.42, 10.12, 10.53, 11.19, 12.16, 13.36, 14.23, 15.8, 16.49, 17.4, 18.16, 20.16, 23.56, 27.53, 31.17, 36.42]","[0.08641975 0.18518519 0.27160494 0.28395062 0.2345679  0.13580247
 0.0617284  0.04938272 0.04938272 0.04938272 0.03703704 0.01234568
 0.01234568 0.         0.01234568 0.01234568 0.07407407 0.24691358
 0.43209877 0.60493827 0.79012346 0.95061728 1.         0.90123457
 0.79012346 0.65432099 0.51851852 0.32098765 0.14814815 0.03703704
 0.01234568 0.01234568 0.01234568 0.03703704]"
762,P3DDT,60000.0,30000.0,2.0,92,,0,0,1.0,1,0.0,90,1.0,298.0,,,,,,,,,,,,,,,298.0,48,Tol,0.0,,,,,,,,1.0,,,,,,,,,,,,,,,,,0.0014,,,,,,,,,,,,,,,,,,,,,,,,,,,,,,,,,https://doi.org/10.1039/D3NR05721F,854.0,7.605787665842447,11.028029445073615,"[0.97, 1.0, 1.0, 1.06, 1.18, 1.29, 1.33, 1.4, 1.48, 1.59, 1.8, 1.98, 2.36, 2.84, 3.46, 4.04, 4.72, 5.69, 6.58, 7.37, 8.18, 8.88, 9.74, 10.45, 10.87, 11.44, 12.29, 13.35, 14.97, 15.79, 16.65, 17.74, 18.71, 19.72, 20.36, 22.6, 25.59, 28.68, 32.83]","[0.025  0.1375 0.3    0.4875 0.55   0.425  0.3375 0.2    0.1125 0.025
 0.025  0.025  0.025  0.025  0.     0.     0.     0.     0.     0.025
 0.0625 0.15   0.275  0.4875 0.725  0.8875 0.9625 1.     0.95   0.775
 0.6375 0.4875 0.3375 0.2125 0.1125 0.0625 0.0625 0.0625 0.0625]"
763,PQT-12,17500.0,5833.333333,3.0,,,0,0,1.0,1,0.0,90,1.0,298.0,,,,,,,,,,,,,,,298.0,48,Tol,0.0,,,,,,,,1.0,,,,,,,,,,,,,,,,,0.0005,,,,,,,,,,,,,,,,,,,,,,,,,,,,,,,,,https://doi.org/10.1039/D3NR05721F,855.0,322.797342739296,369.2438500635324,"[4.97, 5.99, 7.45, 8.89, 10.5, 12.4, 14.94, 17.46, 23.82, 37.6, 52.94, 65.16, 87.12, 112.92, 134.67, 157.34, 185.75, 210.32, 226.02, 240.25, 258.03, 282.84, 303.74, 319.52, 346.76, 376.66, 409.69, 427.45, 446.04, 465.32, 495.85, 533.76, 574.5, 618.21, 693.09, 784.95]","[0.04705882 0.05882353 0.09411765 0.05882353 0.         0.01176471
 0.01176471 0.         0.01176471 0.03529412 0.04705882 0.01176471
 0.01176471 0.         0.01176471 0.01176471 0.01176471 0.04705882
 0.10588235 0.24705882 0.37647059 0.55294118 0.70588235 0.84705882
 0.97647059 1.         0.88235294 0.77647059 0.64705882 0.55294118
 0.41176471 0.28235294 0.17647059 0.09411765 0.07058824 0.07058824]"
764,PBTTT12,60000.0,20000.0,3.0,,,0,0,1.0,1,0.0,90,1.0,298.0,,,,,,,,,,,,,,,298.0,48,Tol,0.0,,,,,,,,1.0,,,,,,,,,,,,,,,,,-0.0005,,,,,,,,,,,,,,,,,,,,,,,,,,,,,,,,,https://doi.org/10.1039/D3NR05721F,856.0,167.23834584950507,203.25539402173914,"[6.65, 8.62, 10.72, 12.92, 14.94, 17.63, 20.59, 22.83, 26.14, 29.92, 34.61, 41.72, 48.76, 56.39, 69.38, 88.06, 105.03, 123.97, 140.31, 150.73, 155.29, 165.03, 179.05, 188.31, 213.12, 236.52, 251.92, 265.65, 286.06, 298.43, 318.0, 342.28, 368.32, 404.4, 467.6]","[0.025  0.05   0.0375 0.0375 0.05   0.125  0.1875 0.2    0.15   0.1
 0.0625 0.0375 0.     0.     0.0125 0.025  0.025  0.05   0.125  0.2375
 0.4    0.575  0.7375 0.9125 1.     0.95   0.85   0.7    0.525  0.425
 0.275  0.15   0.0625 0.05   0.05  ]"
765,P3BT,41000.0,17826.08695652174,2.3,85,,0,0,1.0,1,0.0,90,1.0,298.0,,,,,,,,,,,,,,,298.0,48,CB,0.0,,,,,,,,1.0,,,,,,,,,,,,,,,,,0.0015,,,,,,,,,,,,,,,,,,,,,,,,,,,,,,,,,https://doi.org/10.1039/D3NR05721F,857.0,48.564684355629396,61.942488151658694,"[3.3, 3.65, 3.91, 4.28, 4.86, 5.59, 6.63, 7.77, 8.76, 9.68, 10.47, 11.11, 12.14, 13.81, 16.03, 18.43, 19.77, 21.42, 24.63, 27.21, 29.17, 34.55, 40.91, 47.5, 51.38, 55.56, 57.18, 60.0, 63.64, 67.5, 71.62, 79.12, 85.76, 92.07, 97.83, 106.05, 112.65, 119.69, 129.68, 143.28, 161.48]","[0.01333333 0.01333333 0.05333333 0.14666667 0.17333333 0.13333333
 0.08       0.05333333 0.         0.         0.06666667 0.16
 0.26666667 0.32       0.34666667 0.30666667 0.21333333 0.13333333
 0.06666667 0.06666667 0.05333333 0.04       0.05333333 0.05333333
 0.17333333 0.36       0.50666667 0.72       0.82666667 0.94666667
 1.         0.97333333 0.84       0.65333333 0.52       0.37333333
 0.28       0.14666667 0.08       0.04       0.        ]"
766,P3HT,42000.0,21000.0,2.0,90,,0,0,1.0,1,0.0,90,1.0,298.0,,,,,,,,,,,,,,,298.0,48,CB,0.0,,,,,,,,1.0,,,,,,,,,,,,,,,,,0.0047,,,,,,,,,,,,,,,,,,,,,,,,,,,,,,,,,https://doi.org/10.1039/D3NR05721F,858.0,11.026134819471238,13.05733759318423,"[0.93, 0.98, 1.05, 1.17, 1.3, 1.39, 1.51, 1.73, 2.07, 2.48, 2.88, 3.51, 4.24, 4.97, 6.18, 7.04, 7.93, 8.75, 9.37, 10.04, 10.54, 10.95, 11.51, 12.2, 12.69, 13.87, 15.33, 15.97, 16.8, 17.85, 18.97, 19.75, 20.58, 21.64, 24.39, 27.21, 30.06]","[0.04938272 0.11111111 0.20987654 0.20987654 0.18518519 0.12345679
 0.04938272 0.03703704 0.04938272 0.02469136 0.01234568 0.
 0.02469136 0.02469136 0.04938272 0.0617284  0.09876543 0.18518519
 0.30864198 0.41975309 0.55555556 0.67901235 0.7654321  0.91358025
 0.97530864 1.         0.9382716  0.82716049 0.71604938 0.56790123
 0.44444444 0.34567901 0.22222222 0.12345679 0.08641975 0.09876543
 0.09876543]"
767,P3OT,60000.0,30000.0,2.0,92,,0,0,1.0,1,0.0,90,1.0,298.0,,,,,,,,,,,,,,,298.0,48,CB,0.0,,,,,,,,1.0,,,,,,,,,,,,,,,,,0.0029,,,,,,,,,,,,,,,,,,,,,,,,,,,,,,,,,https://doi.org/10.1039/D3NR05721F,859.0,6.675170741926518,6.835976027397259,"[1.28, 1.52, 1.82, 2.22, 2.68, 3.21, 3.61, 4.19, 4.32, 4.76, 5.2, 5.62, 5.96, 6.45, 6.85, 7.35, 7.81, 8.47, 9.27, 9.76, 10.37, 11.57, 13.17, 15.29]","[0.         0.         0.         0.         0.         0.
 0.01369863 0.08219178 0.17808219 0.39726027 0.61643836 0.79452055
 0.91780822 0.98630137 1.         0.87671233 0.73972603 0.5890411
 0.38356164 0.23287671 0.09589041 0.02739726 0.05479452 0.01369863]"
768,P3DT,62000.0,29523.809523809523,2.1,92,,0,0,1.0,1,0.0,90,1.0,298.0,,,,,,,,,,,,,,,298.0,48,CB,0.0,,,,,,,,1.0,,,,,,,,,,,,,,,,,0.0043,,,,,,,,,,,,,,,,,,,,,,,,,,,,,,,,,https://doi.org/10.1039/D3NR05721F,860.0,9.693208237050216,10.976736242884249,"[0.95, 1.01, 1.14, 1.25, 1.39, 1.58, 1.99, 2.43, 2.99, 3.58, 4.41, 5.6, 6.76, 7.39, 7.99, 8.56, 9.26, 10.01, 10.72, 12.09, 13.1, 14.36, 15.88, 17.22, 18.84, 21.88, 24.65, 29.49, 34.23]","[0.         0.09459459 0.17567568 0.14864865 0.04054054 0.
 0.         0.         0.01351351 0.         0.         0.02702703
 0.05405405 0.2027027  0.32432432 0.51351351 0.7027027  0.86486486
 1.         0.94594595 0.7972973  0.51351351 0.32432432 0.14864865
 0.06756757 0.04054054 0.04054054 0.04054054 0.04054054]"
769,P3DDT,60000.0,30000.0,2.0,92,,0,0,1.0,1,0.0,90,1.0,298.0,,,,,,,,,,,,,,,298.0,48,CB,0.0,,,,,,,,1.0,,,,,,,,,,,,,,,,,0.001,,,,,,,,,,,,,,,,,,,,,,,,,,,,,,,,,https://doi.org/10.1039/D3NR05721F,861.0,5.1472840659604255,6.5861151079136695,"[0.94, 0.97, 0.98, 1.0, 1.14, 1.23, 1.33, 1.4, 1.48, 1.61, 1.86, 2.03, 2.29, 2.58, 2.99, 3.58, 4.16, 4.63, 5.01, 5.59, 5.99, 6.17, 6.22, 6.47, 6.46, 6.66, 7.06, 7.57, 8.2, 8.8, 9.92, 10.23, 10.55, 10.88, 11.11, 11.92, 12.91, 14.4, 15.75, 16.55]","[0.06944444 0.25       0.40277778 0.48611111 0.58333333 0.55555556
 0.43055556 0.25       0.16666667 0.11111111 0.04166667 0.04166667
 0.02777778 0.         0.01388889 0.01388889 0.06944444 0.18055556
 0.26388889 0.30555556 0.40277778 0.47222222 0.58333333 0.75
 0.88888889 0.95833333 1.         0.97222222 0.93055556 0.88888889
 0.76388889 0.65277778 0.5        0.38888889 0.26388889 0.16666667
 0.15277778 0.15277778 0.15277778 0.13888889]"
770,PQT-12,17500.0,5833.333333333333,3.0,,,0,0,1.0,1,0.0,90,1.0,298.0,,,,,,,,,,,,,,,298.0,48,CB,0.0,,,,,,,,1.0,,,,,,,,,,,,,,,,,0.0003,,,,,,,,,,,,,,,,,,,,,,,,,,,,,,,,,https://doi.org/10.1039/D3NR05721F,862.0,158.17157384969397,232.1949102333932,"[8.5, 9.3, 10.27, 11.8, 13.3, 15.28, 17.22, 18.84, 21.23, 24.41, 26.96, 29.78, 32.25, 36.33, 40.94, 46.59, 55.17, 60.32, 66.6, 72.04, 74.88, 80.19, 83.33, 89.23, 95.61, 104.56, 112.11, 122.66, 127.82, 131.82, 138.66, 144.49, 152.01, 164.74, 180.15, 193.14, 209.14, 250.2, 290.42, 311.36, 333.53, 350.24, 371.39, 422.25, 452.26, 504.61, 546.81, 592.53, 623.14, 675.47, 717.61, 809.01, 876.02, 996.83, 1123.2]","[0.01333333 0.01333333 0.02666667 0.05333333 0.12       0.13333333
 0.10666667 0.09333333 0.02666667 0.02666667 0.         0.
 0.         0.01333333 0.         0.02666667 0.02666667 0.05333333
 0.13333333 0.25333333 0.41333333 0.57333333 0.76       0.90666667
 0.98666667 1.         0.98666667 0.92       0.72       0.6
 0.48       0.29333333 0.16       0.04       0.05333333 0.05333333
 0.05333333 0.02666667 0.04       0.04       0.16       0.26666667
 0.41333333 0.54666667 0.66666667 0.65333333 0.56       0.45333333
 0.37333333 0.22666667 0.12       0.04       0.04       0.05333333
 0.05333333]"
771,PBTTT12,60000.0,20000.0,3.0,,,0,0,1.0,1,0.0,90,1.0,298.0,,,,,,,,,,,,,,,298.0,48,CB,0.0,,,,,,,,1.0,,,,,,,,,,,,,,,,,0.0008,,,,,,,,,,,,,,,,,,,,,,,,,,,,,,,,,https://doi.org/10.1039/D3NR05721F,863.0,103.26539084017487,105.89115068493149,"[46.6, 52.51, 56.29, 63.38, 69.95, 74.19, 78.66, 81.78, 85.03, 89.28, 93.77, 103.51, 113.24, 117.96, 121.61, 126.69, 135.97, 144.47, 152.0, 163.04, 171.41, 187.52, 205.09, 228.8]","[0.01298701 0.         0.01298701 0.1038961  0.22077922 0.33766234
 0.46753247 0.5974026  0.7012987  0.83116883 0.90909091 1.
 0.94805195 0.81818182 0.72727273 0.58441558 0.44155844 0.32467532
 0.18181818 0.11688312 0.06493506 0.02597403 0.02597403 0.02597403]"
772,P3BT,41000.0,17826.08695652174,2.3,85,,0,0,1.0,1,0.0,90,1.0,298.0,,,,,,,,,,,,,,,298.0,48,THF,0.0,,,,,,,,1.0,,,,,,,,,,,,,,,,,-0.0078,,,,,,,,,,,,,,,,,,,,,,,,,,,,,,,,,https://doi.org/10.1039/D3NR05721F,864.0,527.2790924426075,637.2735445362723,"[32.95, 37.57, 42.84, 48.32, 55.7, 62.82, 75.66, 88.18, 101.65, 121.1, 144.26, 166.3, 185.53, 200.29, 221.01, 246.56, 278.09, 338.6, 394.64, 445.1, 480.52, 496.55, 530.23, 536.06, 547.92, 553.95, 585.09, 652.72, 728.17, 821.28, 858.01, 886.63, 906.24, 936.48, 967.72, 1033.36, 1152.81, 1217.62, 1328.97, 1515.38, 1583.16, 1825.08, 2036.05]","[0.04395604 0.03296703 0.03296703 0.03296703 0.03296703 0.04395604
 0.04395604 0.16483516 0.23076923 0.2967033  0.35164835 0.35164835
 0.25274725 0.17582418 0.07692308 0.03296703 0.03296703 0.05494505
 0.05494505 0.06593407 0.10989011 0.15384615 0.26373626 0.38461538
 0.54945055 0.65934066 0.85714286 0.91208791 1.         1.
 0.86813187 0.73626374 0.62637363 0.51648352 0.35164835 0.23076923
 0.14285714 0.10989011 0.05494505 0.01098901 0.01098901 0.
 0.01098901]"
773,P3HT,42000.0,21000.0,2.0,90,,0,0,1.0,1,0.0,90,1.0,298.0,,,,,,,,,,,,,,,298.0,48,THF,0.0,,,,,,,,1.0,,,,,,,,,,,,,,,,,-0.0044,,,,,,,,,,,,,,,,,,,,,,,,,,,,,,,,,https://doi.org/10.1039/D3NR05721F,865.0,522.5928766165208,537.418493647913,"[225.9, 266.18, 324.11, 349.9, 369.57, 398.98, 445.1, 502.01, 566.2, 598.03, 645.62, 674.49, 712.41, 786.12, 916.21, 1044.73, 1217.62]","[0.         0.         0.04878049 0.2804878  0.47560976 0.67073171
 0.85365854 1.         0.96341463 0.79268293 0.64634146 0.43902439
 0.30487805 0.13414634 0.03658537 0.03658537 0.03658537]"
774,P3OT,60000.0,30000.0,2.0,92,,0,0,1.0,1,0.0,90,1.0,298.0,,,,,,,,,,,,,,,298.0,48,THF,0.0,,,,,,,,1.0,,,,,,,,,,,,,,,,,-0.0032,,,,,,,,,,,,,,,,,,,,,,,,,,,,,,,,,https://doi.org/10.1039/D3NR05721F,866.0,12.95354652016483,13.57102106969206,"[2.09, 2.52, 3.28, 3.86, 4.45, 5.13, 6.25, 7.05, 7.69, 8.67, 9.36, 10.11, 10.8, 11.65, 13.29, 14.51, 15.15, 16.72, 17.86, 19.49, 21.27, 22.71, 25.62, 28.89]","[0.02597403 0.         0.06493506 0.07792208 0.05194805 0.05194805
 0.01298701 0.01298701 0.01298701 0.12987013 0.41558442 0.5974026
 0.83116883 0.93506494 1.         1.         0.88311688 0.72727273
 0.54545455 0.32467532 0.16883117 0.09090909 0.02597403 0.02597403]"
775,P3DT,62000.0,29523.809523809523,2.1,92,,0,0,1.0,1,0.0,90,1.0,298.0,,,,,,,,,,,,,,,298.0,48,THF,0.0,,,,,,,,1.0,,,,,,,,,,,,,,,,,-0.0015,,,,,,,,,,,,,,,,,,,,,,,,,,,,,,,,,https://doi.org/10.1039/D3NR05721F,867.0,13.389130580996797,13.741281070745698,"[5.24, 6.32, 7.36, 8.39, 8.49, 9.36, 10.33, 11.65, 12.86, 13.73, 15.15, 16.18, 17.86, 18.86, 20.14, 21.74, 25.62]","[0.01265823 0.         0.         0.07594937 0.18987342 0.37974684
 0.63291139 0.89873418 1.         1.         0.78481013 0.62025316
 0.44303797 0.32911392 0.15189873 0.05063291 0.05063291]"
776,P3DDT,60000.0,30000.0,2.0,92,,0,0,1.0,1,0.0,90,1.0,298.0,,,,,,,,,,,,,,,298.0,48,THF,0.0,,,,,,,,1.0,,,,,,,,,,,,,,,,,-0.0038,,,,,,,,,,,,,,,,,,,,,,,,,,,,,,,,,https://doi.org/10.1039/D3NR05721F,868.0,13.397053579323675,13.840844875346262,"[3.39, 4.08, 4.86, 5.54, 6.18, 7.12, 7.78, 8.58, 9.26, 10.22, 11.28, 11.91, 13.29, 14.66, 15.66, 16.54, 17.86, 19.7, 20.81, 22.22, 25.34, 28.58]","[0.01075269 0.         0.02150538 0.02150538 0.02150538 0.04301075
 0.07526882 0.1827957  0.39784946 0.62365591 0.80645161 0.95698925
 1.         0.95698925 0.80645161 0.66666667 0.48387097 0.35483871
 0.19354839 0.07526882 0.03225806 0.03225806]"
777,PQT-12,17500.0,5833.333333333333,3.0,,,0,0,1.0,1,0.0,90,1.0,298.0,,,,,,,,,,,,,,,298.0,48,THF,0.0,,,,,,,,1.0,,,,,,,,,,,,,,,,,,,,,,,,,,,,,,,,,,,,,,,,,,,,,,,,,,https://doi.org/10.1039/D3NR05721F,869.0,16.64164029526417,22.408399228543878,"[2.75, 3.46, 4.08, 4.81, 5.42, 5.98, 6.18, 6.74, 7.12, 7.78, 9.06, 10.33, 10.91, 11.53, 12.04, 12.72, 14.04, 15.83, 18.65, 22.96, 26.47, 28.89, 30.19, 31.88, 34.05, 36.76, 40.56, 43.31, 47.27, 50.48, 55.09, 58.19, 64.92, 76.49]","[0.01123596 0.03370787 0.         0.02247191 0.13483146 0.24719101
 0.38202247 0.53932584 0.70786517 0.86516854 1.         0.91011236
 0.69662921 0.50561798 0.33707865 0.16853933 0.01123596 0.02247191
 0.02247191 0.02247191 0.07865169 0.2247191  0.37078652 0.51685393
 0.64044944 0.66292135 0.68539326 0.60674157 0.4494382  0.31460674
 0.19101124 0.14606742 0.06741573 0.05617978]"
778,PBTTT12,60000.0,20000.0,3.0,,,0,0,1.0,1,0.0,90,1.0,298.0,,,,,,,,,,,,,,,298.0,48,THF,0.0,,,,,,,,1.0,,,,,,,,,,,,,,,,,,,,,,,,,,,,,,,,,,,,,,,,,,,,,,,,,,https://doi.org/10.1039/D3NR05721F,870.0,101.07975508746041,103.82003407155025,"[42.37, 47.79, 55.09, 60.79, 67.82, 70.08, 76.49, 80.79, 88.18, 98.37, 105.05, 114.65, 122.43, 129.31, 141.14, 155.74, 164.49, 187.57, 204.72]","[0.01282051 0.         0.         0.07692308 0.16666667 0.33333333
 0.52564103 0.74358974 0.8974359  1.         1.         0.83333333
 0.71794872 0.51282051 0.34615385 0.20512821 0.06410256 0.05128205
 0.03846154]"
779,P3BT,41000.0,17826.08695652174,2.3,85,,0,0,1.0,1,0.0,90,1.0,298.0,,,,,,,,,,,,,,,298.0,48,CF,0.0,,,,,,,,1.0,,,,,,,,,,,,,,,,,-0.0046,,,,,,,,,,,,,,,,,,,,,,,,,,,,,,,,,https://doi.org/10.1039/D3NR05721F,871.0,102.2266021867345,105.3277341389728,"[36.13, 43.14, 50.46, 59.02, 66.2, 72.72, 75.04, 82.43, 88.68, 94.42, 100.52, 112.76, 122.58, 130.51, 143.37, 149.49, 159.15, 184.21, 210.99, 236.67]","[0.01086957 0.         0.01086957 0.05434783 0.16304348 0.30434783
 0.42391304 0.59782609 0.77173913 0.92391304 1.         0.92391304
 0.72826087 0.51086957 0.33695652 0.22826087 0.05434783 0.04347826
 0.05434783 0.05434783]"
780,P3HT,42000.0,21000.0,2.0,90,,0,0,1.0,1,0.0,90,1.0,298.0,,,,,,,,,,,,,,,298.0,48,CF,0.0,,,,,,,,1.0,,,,,,,,,,,,,,,,,-0.0035,,,,,,,,,,,,,,,,,,,,,,,,,,,,,,,,,https://doi.org/10.1039/D3NR05721F,872.0,115.24442159839205,117.76028965517241,"[49.94, 57.2, 65.51, 75.83, 82.43, 86.85, 95.41, 100.52, 107.02, 120.05, 127.81, 133.27, 143.37, 154.24, 165.94, 178.53, 198.18, 229.37]","[0.         0.01041667 0.04166667 0.13541667 0.3125     0.54166667
 0.69791667 0.8125     0.96875    1.         0.86458333 0.72916667
 0.57291667 0.44791667 0.26041667 0.125      0.02083333 0.01041667]"
781,P3OT,60000.0,30000.0,2.0,92,,0,0,1.0,1,0.0,90,1.0,298.0,,,,,,,,,,,,,,,298.0,48,CF,0.0,,,,,,,,1.0,,,,,,,,,,,,,,,,,-0.0047,,,,,,,,,,,,,,,,,,,,,,,,,,,,,,,,,https://doi.org/10.1039/D3NR05721F,873.0,10.151080286464806,10.416634615384615,"[4.29, 5.18, 5.75, 6.32, 6.8, 7.31, 7.78, 8.29, 8.91, 9.79, 10.76, 11.57, 12.19, 13.12, 14.11, 15.18, 16.68, 18.71, 20.77]","[0.01204819 0.         0.         0.09638554 0.22891566 0.39759036
 0.51807229 0.68674699 0.87951807 1.         0.93975904 0.84337349
 0.69879518 0.51807229 0.34939759 0.21686747 0.06024096 0.03614458
 0.03614458]"
782,P3DT,62000.0,29523.809523809523,2.1,92,,0,0,1.0,1,0.0,90,1.0,298.0,,,,,,,,,,,,,,,298.0,48,CF,0.0,,,,,,,,1.0,,,,,,,,,,,,,,,,,-0.0026,,,,,,,,,,,,,,,,,,,,,,,,,,,,,,,,,https://doi.org/10.1039/D3NR05721F,874.0,10.982883725097087,12.61899321266968,"[0.92, 1.02, 1.07, 1.21, 1.33, 1.46, 1.61, 1.92, 2.13, 2.42, 2.65, 3.11, 3.63, 4.16, 4.76, 5.4, 6.12, 7.16, 7.86, 8.73, 9.2, 10.0, 11.22, 11.7, 12.07, 12.85, 14.11, 14.87, 15.51, 16.51, 17.95, 19.31, 20.99, 22.35, 26.41, 29.62]","[0.         0.04210526 0.13684211 0.17894737 0.17894737 0.13684211
 0.05263158 0.         0.         0.01052632 0.01052632 0.
 0.         0.03157895 0.         0.01052632 0.01052632 0.02105263
 0.09473684 0.2        0.33684211 0.48421053 0.65263158 0.78947368
 0.90526316 1.         0.96842105 0.82105263 0.71578947 0.54736842
 0.4        0.28421053 0.12631579 0.07368421 0.06315789 0.02105263]"
783,P3DDT,60000.0,30000.0,2.0,92,,0,0,1.0,1,0.0,90,1.0,298.0,,,,,,,,,,,,,,,298.0,48,CF,0.0,,,,,,,,1.0,,,,,,,,,,,,,,,,,-0.0048,,,,,,,,,,,,,,,,,,,,,,,,,,,,,,,,,https://doi.org/10.1039/D3NR05721F,875.0,11.68297455342893,14.284787123572173,"[0.95, 1.05, 1.12, 1.26, 1.45, 1.63, 1.84, 2.18, 2.57, 2.83, 3.41, 4.07, 4.92, 5.81, 6.87, 7.54, 8.29, 9.1, 9.69, 10.43, 11.1, 11.45, 12.45, 13.26, 14.11, 16.0, 16.86, 17.76, 19.71, 20.99, 22.35, 24.04, 27.25, 30.57, 35.01, 40.1, 44.98]","[0.02197802 0.13186813 0.21978022 0.21978022 0.21978022 0.14285714
 0.03296703 0.01098901 0.01098901 0.03296703 0.04395604 0.01098901
 0.02197802 0.         0.01098901 0.02197802 0.0989011  0.18681319
 0.31868132 0.46153846 0.56043956 0.7032967  0.79120879 0.93406593
 1.         1.         0.84615385 0.68131868 0.54945055 0.3956044
 0.25274725 0.14285714 0.13186813 0.0989011  0.0989011  0.08791209
 0.08791209]"
784,PQT-12,17500.0,5833.333333333333,3.0,,,0,0,1.0,1,0.0,90,1.0,298.0,,,,,,,,,,,,,,,298.0,48,CF,0.0,,,,,,,,1.0,,,,,,,,,,,,,,,,,,,,,,,,,,,,,,,,,,,,,,,,,,,,,,,,,,https://doi.org/10.1039/D3NR05721F,876.0,10.961056769256837,12.574753246753247,"[0.94, 1.05, 1.1, 1.16, 1.31, 1.48, 1.64, 1.88, 2.29, 2.86, 3.27, 3.83, 4.52, 5.29, 5.93, 6.8, 7.54, 8.64, 8.91, 9.49, 10.21, 10.87, 11.45, 12.32, 13.68, 14.72, 15.83, 17.03, 18.71, 20.13, 22.11, 25.07, 27.83, 30.57]","[0.02173913 0.06521739 0.09782609 0.13043478 0.14130435 0.08695652
 0.04347826 0.01086957 0.02173913 0.02173913 0.02173913 0.02173913
 0.         0.         0.         0.01086957 0.05434783 0.15217391
 0.25       0.38043478 0.48913043 0.66304348 0.79347826 0.92391304
 1.         0.92391304 0.75       0.5326087  0.36956522 0.2173913
 0.06521739 0.04347826 0.04347826 0.02173913]"
785,PBTTT12,60000.0,20000.0,3.0,,,0,0,1.0,1,0.0,90,1.0,298.0,,,,,,,,,,,,,,,298.0,48,CF,0.0,,,,,,,,1.0,,,,,,,,,,,,,,,,,,,,,,,,,,,,,,,,,,,,,,,,,,,,,,,,,,https://doi.org/10.1039/D3NR05721F,877.0,70.61135306537898,87.58421289355323,"[3.01, 3.41, 3.95, 4.67, 5.51, 6.25, 7.09, 8.55, 13.82, 18.52, 24.04, 30.89, 40.1, 48.9, 57.2, 64.16, 66.9, 71.22, 75.04, 80.73, 90.56, 102.65, 109.28, 118.8, 127.81, 137.51, 154.24, 174.84, 202.36, 229.37]","[0.04819277 0.04819277 0.12048193 0.18072289 0.14457831 0.08433735
 0.06024096 0.03614458 0.02409639 0.02409639 0.02409639 0.
 0.         0.02409639 0.08433735 0.21686747 0.39759036 0.56626506
 0.77108434 0.90361446 1.         0.93975904 0.8313253  0.60240964
 0.40963855 0.24096386 0.09638554 0.06024096 0.04819277 0.04819277]"
786,P3HT,42000.0,21000.0,2.0,90,,0,0,1.0,1,0.0,90,1.0,298.0,,,,,,,,,,24.0,298.0,,,,,,CB,0.0,,,,,,,,1.0,,,,,,,,,,,,,,,,,,,,,,,,,,,,,,,,,,,,,,,,,,,,,,,,,,https://doi.org/10.1039/D3NR05721F,878.0,9.994551983808911,13.815300462249615,"[0.92, 0.99, 1.04, 1.18, 1.31, 1.42, 1.72, 1.94, 2.28, 2.54, 2.87, 3.06, 3.27, 3.38, 3.6, 4.15, 4.38, 4.73, 4.94, 5.27, 6.41, 7.22, 7.87, 8.78, 10.33, 11.15, 12.03, 13.12, 13.55, 14.0, 14.47, 15.11, 15.44, 17.59, 19.19, 21.16, 22.1, 23.59, 24.9, 26.87, 28.68, 30.61, 34.12, 37.22, 42.86, 46.25]","[0.         0.05494505 0.18681319 0.2967033  0.28571429 0.12087912
 0.04395604 0.05494505 0.04395604 0.06593407 0.14285714 0.20879121
 0.36263736 0.52747253 0.61538462 0.6043956  0.47252747 0.2967033
 0.15384615 0.0989011  0.06593407 0.06593407 0.06593407 0.06593407
 0.0989011  0.10989011 0.16483516 0.21978022 0.35164835 0.52747253
 0.71428571 0.81318681 0.92307692 1.         0.95604396 0.83516484
 0.7032967  0.52747253 0.41758242 0.30769231 0.21978022 0.14285714
 0.10989011 0.08791209 0.06593407 0.06593407]"
787,P3HT,42000.0,21000.0,2.0,90,,0,0,1.0,1,0.0,90,1.0,298.0,,,,,,,,,,48.0,298.0,,,,,,CB,0.0,,,,,,,,1.0,,,,,,,,,,,,,,,,,,,,,,,,,,,,,,,,,,,,,,,,,,,,,,,,,,https://doi.org/10.1039/D3NR05721F,879.0,8.512185200486115,8.759246231155776,"[3.76, 4.24, 4.73, 5.38, 5.75, 5.94, 6.41, 7.14, 7.62, 8.4, 9.07, 10.0, 10.56, 11.27, 12.03, 12.7, 13.85, 15.78, 17.78, 20.04]","[0.         0.         0.01298701 0.14285714 0.27272727 0.42857143
 0.58441558 0.77922078 0.94805195 1.         0.94805195 0.83116883
 0.62337662 0.49350649 0.35064935 0.19480519 0.05194805 0.03896104
 0.03896104 0.01298701]"
788,P3HT,42000.0,21000.0,2.0,90,,0,0,1.0,1,0.0,90,1.0,298.0,,,,,,,,,,72.0,298.0,,,,,,CB,0.0,,,,,,,,1.0,,,,,,,,,,,,,,,,,,,,,,,,,,,,,,,,,,,,,,,,,,,,,,,,,,https://doi.org/10.1039/D3NR05721F,880.0,8.091735222174943,10.800283251231527,"[0.88, 0.96, 1.0, 1.06, 1.2, 1.39, 1.48, 1.58, 1.72, 1.88, 2.14, 2.31, 2.6, 2.96, 3.49, 3.76, 4.15, 4.68, 5.38, 6.0, 6.84, 7.87, 8.5, 9.37, 10.0, 10.44, 11.27, 12.16, 13.41, 14.78, 15.78, 16.66, 18.37, 19.4, 22.34, 26.87, 30.61, 36.42, 42.86]","[0.         0.01265823 0.11392405 0.25316456 0.34177215 0.32911392
 0.27848101 0.17721519 0.10126582 0.10126582 0.07594937 0.07594937
 0.07594937 0.07594937 0.06329114 0.07594937 0.06329114 0.05063291
 0.05063291 0.05063291 0.07594937 0.12658228 0.24050633 0.43037975
 0.64556962 0.81012658 0.92405063 0.98734177 1.         0.83544304
 0.62025316 0.46835443 0.27848101 0.15189873 0.07594937 0.05063291
 0.06329114 0.06329114 0.06329114]"
789,P3HT,42000.0,21000.0,2.0,90,,0,0,1.0,1,0.0,90,1.0,298.0,,,,,,,,,,144.0,298.0,,,,,,CB,0.0,,,,,,,,1.0,,,,,,,,,,,,,,,,,,,,,,,,,,,,,,,,,,,,,,,,,,,,,,,,,,https://doi.org/10.1039/D3NR05721F,881.0,9.572508757981337,9.923869918699182,"[2.93, 3.3, 4.1, 4.73, 5.33, 5.87, 6.34, 6.91, 7.46, 8.22, 8.97, 10.0, 10.67, 11.52, 12.16, 13.26, 14.16, 15.95, 19.19, 22.34]","[0.01123596 0.01123596 0.         0.02247191 0.04494382 0.12359551
 0.26966292 0.40449438 0.60674157 0.83146067 1.         0.94382022
 0.7752809  0.60674157 0.48314607 0.33707865 0.16853933 0.08988764
 0.08988764 0.08988764]"
790,P3HT,42000.0,21000.0,2.0,90,,0,0,1.0,1,0.0,90,1.0,298.0,,,,,,,,,,192.0,298.0,,,,,,CB,0.0,,,,,,,,1.0,,,,,,,,,,,,,,,,,,,,,,,,,,,,,,,,,,,,,,,,,,,,,,,,,,https://doi.org/10.1039/D3NR05721F,882.0,10.619044848508372,10.889401709401707,"[3.41, 4.15, 4.88, 5.68, 6.55, 7.46, 7.71, 8.22, 8.68, 8.97, 9.47, 10.0, 11.03, 12.29, 12.84, 13.7, 14.78, 15.95, 17.03, 19.19, 21.16, 23.59]","[0.01190476 0.         0.02380952 0.02380952 0.08333333 0.20238095
 0.3452381  0.44047619 0.60714286 0.72619048 0.86904762 0.96428571
 1.         0.86904762 0.75       0.5952381  0.42857143 0.26190476
 0.13095238 0.01190476 0.01190476 0.        ]"
791,P3HT,42000.0,21000.0,2.0,90,,0,0,1.0,1,0.0,90,1.0,298.0,,,,,,,,,,240.0,298.0,,,,,,CB,0.0,,,,,,,,1.0,,,,,,,,,,,,,,,,,,,,,,,,,,,,,,,,,,,,,,,,,,,,,,,,,,https://doi.org/10.1039/D3NR05721F,883.0,7.34170438512519,8.22105204872647,"[0.95, 1.03, 1.11, 1.27, 1.43, 1.68, 2.09, 2.46, 3.06, 3.68, 4.15, 4.83, 5.33, 5.75, 5.94, 6.27, 6.91, 7.3, 8.14, 8.97, 9.47, 10.11, 10.67, 11.15, 11.77, 12.29, 13.26, 14.78, 16.3, 18.78, 18.78]","[0.         0.05555556 0.13333333 0.16666667 0.14444444 0.12222222
 0.11111111 0.06666667 0.06666667 0.06666667 0.05555556 0.1
 0.16666667 0.32222222 0.45555556 0.6        0.77777778 0.88888889
 0.98888889 1.         0.84444444 0.73333333 0.57777778 0.48888889
 0.37777778 0.26666667 0.14444444 0.07777778 0.07777778 0.07777778
 0.07777778]"
792,P3HT,42000.0,21000.0,2.0,90,,0,0,1.0,1,0.0,90,1.0,298.0,,,,,,,,,,24.0,298.0,,,,,,Tol,0.0,,,,,,,,1.0,,,,,,,,,,,,,,,,,,,,,,,,,,,,,,,,,,,,,,,,,,,,,,,,,,https://doi.org/10.1039/D3NR05721F,884.0,10.576427299661672,11.885191545574639,"[0.96, 1.01, 1.08, 1.18, 1.3, 1.45, 1.63, 1.76, 1.99, 2.19, 2.56, 2.95, 3.43, 3.83, 4.32, 4.76, 5.43, 6.25, 7.29, 7.87, 8.68, 9.57, 10.11, 10.68, 11.03, 12.3, 13.28, 14.18, 14.97, 16.16, 17.64, 18.42, 19.89, 21.94, 25.01, 28.51]","[0.     0.0125 0.1    0.125  0.125  0.0625 0.05   0.05   0.0375 0.0125
 0.0125 0.     0.     0.0125 0.0375 0.025  0.025  0.0375 0.0875 0.25
 0.475  0.6125 0.8125 0.925  0.9625 1.     0.9125 0.775  0.6375 0.4375
 0.2625 0.1875 0.1    0.1    0.1    0.1   ]"
793,P3HT,42000.0,21000.0,2.0,90,,0,0,1.0,1,0.0,90,1.0,298.0,,,,,,,,,,48.0,298.0,,,,,,Tol,0.0,,,,,,,,1.0,,,,,,,,,,,,,,,,,,,,,,,,,,,,,,,,,,,,,,,,,,,,,,,,,,https://doi.org/10.1039/D3NR05721F,885.0,63.667691820715305,107.88462031107046,"[3.62, 4.22, 4.56, 5.14, 5.73, 6.68, 7.45, 8.68, 9.57, 10.79, 11.91, 12.58, 13.43, 14.34, 15.47, 16.52, 18.22, 20.11, 21.94, 22.67, 25.01, 27.29, 29.78, 33.58, 38.7, 45.58, 52.53, 60.53, 68.25, 81.27, 88.69, 97.84, 104.46, 113.99, 123.04, 131.37, 140.26, 149.75, 163.41, 180.27, 192.47, 207.75, 219.4, 239.41, 258.42, 275.9, 307.72, 366.42]","[0.         0.01204819 0.04819277 0.10843373 0.19277108 0.20481928
 0.20481928 0.10843373 0.01204819 0.01204819 0.         0.06024096
 0.20481928 0.36144578 0.45783133 0.56626506 0.60240964 0.60240964
 0.4939759  0.37349398 0.28915663 0.18072289 0.09638554 0.06024096
 0.04819277 0.04819277 0.04819277 0.04819277 0.04819277 0.04819277
 0.04819277 0.04819277 0.13253012 0.27710843 0.44578313 0.57831325
 0.74698795 0.87951807 1.         0.96385542 0.80722892 0.60240964
 0.43373494 0.27710843 0.15662651 0.08433735 0.07228916 0.07228916]"
794,P3HT,42000.0,21000.0,2.0,90,,0,0,1.0,1,0.0,90,1.0,298.0,,,,,,,,,,72.0,298.0,,,,,,Tol,0.0,,,,,,,,1.0,,,,,,,,,,,,,,,,,,,,,,,,,,,,,,,,,,,,,,,,,,,,,,,,,,https://doi.org/10.1039/D3NR05721F,886.0,206.12445555514307,391.5710100166947,"[11.78, 14.49, 16.7, 19.04, 20.11, 22.42, 25.28, 29.78, 32.85, 39.12, 45.08, 53.1, 64.63, 76.96, 87.73, 98.91, 111.53, 119.08, 128.53, 137.23, 143.35, 148.12, 159.88, 174.46, 188.31, 198.87, 203.26, 217.02, 229.19, 250.09, 269.95, 288.21, 328.54, 399.85, 460.79, 531.03, 625.47, 712.99, 795.2, 896.62, 1000.0, 1079.38, 1115.3, 1203.84, 1328.08, 1465.13, 1581.44, 1783.14, 2123.31, 2473.8, 2913.77]","[0.         0.03488372 0.04651163 0.09302326 0.26744186 0.36046512
 0.34883721 0.23255814 0.11627907 0.03488372 0.03488372 0.03488372
 0.03488372 0.03488372 0.03488372 0.08139535 0.18604651 0.31395349
 0.47674419 0.63953488 0.76744186 0.84883721 0.96511628 1.
 0.98837209 0.84883721 0.70930233 0.55813953 0.39534884 0.24418605
 0.08139535 0.02325581 0.05813953 0.08139535 0.06976744 0.06976744
 0.04651163 0.04651163 0.05813953 0.11627907 0.24418605 0.34883721
 0.38372093 0.40697674 0.36046512 0.25581395 0.18604651 0.12790698
 0.08139535 0.08139535 0.06976744]"
795,P3HT,42000.0,21000.0,2.0,90,,0,0,1.0,1,0.0,90,1.0,298.0,,,,,,,,,,144.0,298.0,,,,,,Tol,0.0,,,,,,,,1.0,,,,,,,,,,,,,,,,,,,,,,,,,,,,,,,,,,,,,,,,,,,,,,,,,,https://doi.org/10.1039/D3NR05721F,887.0,174.2540724341039,237.8914505776637,"[8.77, 10.68, 12.71, 14.03, 16.16, 18.83, 21.47, 23.17, 26.99, 30.77, 34.7, 40.87, 45.58, 53.69, 58.58, 69.0, 76.12, 87.73, 95.73, 110.32, 129.94, 151.39, 168.84, 188.31, 201.06, 212.33, 224.24, 247.38, 288.21, 314.51, 339.47, 358.51, 386.97, 422.27, 445.95, 470.96, 491.98, 573.18, 646.29]","[0.         0.03614458 0.02409639 0.10843373 0.21686747 0.24096386
 0.18072289 0.06024096 0.03614458 0.03614458 0.04819277 0.12048193
 0.20481928 0.28915663 0.27710843 0.22891566 0.08433735 0.02409639
 0.03614458 0.02409639 0.02409639 0.04819277 0.07228916 0.18072289
 0.3373494  0.53012048 0.6626506  0.86746988 1.         0.92771084
 0.73493976 0.60240964 0.45783133 0.25301205 0.14457831 0.08433735
 0.06024096 0.06024096 0.06024096]"
796,P3HT,42000.0,21000.0,2.0,90,,0,0,1.0,1,0.0,90,1.0,298.0,,,,,,,,,,192.0,298.0,,,,,,Tol,0.0,,,,,,,,1.0,,,,,,,,,,,,,,,,,,,,,,,,,,,,,,,,,,,,,,,,,,,,,,,,,,https://doi.org/10.1039/D3NR05721F,888.0,195.72487994539196,272.6354203152364,"[6.05, 6.9, 8.13, 9.68, 10.68, 13.14, 15.14, 17.45, 20.11, 23.42, 27.89, 33.58, 39.12, 46.08, 52.53, 57.95, 63.93, 73.67, 83.98, 93.66, 100.0, 109.12, 127.14, 146.51, 174.46, 207.75, 234.24, 250.09, 267.02, 278.93, 294.57, 307.72, 335.79, 370.44, 395.51, 417.69, 431.59, 476.13, 513.93, 536.86, 585.83, 646.29, 752.97, 877.26]","[0.01176471 0.01176471 0.03529412 0.14117647 0.18823529 0.21176471
 0.17647059 0.09411765 0.05882353 0.01176471 0.01176471 0.01176471
 0.         0.03529412 0.11764706 0.25882353 0.42352941 0.57647059
 0.58823529 0.50588235 0.37647059 0.22352941 0.12941176 0.04705882
 0.09411765 0.09411765 0.17647059 0.30588235 0.48235294 0.63529412
 0.74117647 0.89411765 0.98823529 1.         0.94117647 0.8
 0.69411765 0.52941176 0.35294118 0.22352941 0.12941176 0.02352941
 0.02352941 0.05882353]"
797,P3HT,42000.0,21000.0,2.0,90,,0,0,1.0,1,0.0,90,1.0,298.0,,,,,,,,,,240.0,298.0,,,,,,Tol,0.0,,,,,,,,1.0,,,,,,,,,,,,,,,,,,,,,,,,,,,,,,,,,,,,,,,,,,,,,,,,,,https://doi.org/10.1039/D3NR05721F,889.0,150.98189323766374,174.61754198473284,"[14.97, 17.07, 19.67, 23.17, 27.29, 31.11, 37.45, 45.58, 54.27, 63.93, 76.12, 94.69, 111.53, 124.39, 134.26, 141.79, 149.75, 168.84, 188.31, 205.49, 214.66, 224.24, 250.09, 272.91, 294.57, 346.96, 408.67, 486.64, 598.76]","[0.         0.         0.04819277 0.18072289 0.24096386 0.24096386
 0.14457831 0.03614458 0.02409639 0.         0.02409639 0.02409639
 0.06024096 0.15662651 0.36144578 0.54216867 0.74698795 0.90361446
 1.         0.95180723 0.79518072 0.61445783 0.34939759 0.20481928
 0.08433735 0.04819277 0.04819277 0.02409639 0.03614458]"
798,P3HT,42000.0,21000.0,2.0,90,,0,1,0.0,0,0.0,,8.0,403.0,,,,,,,,,,,,,,,298.0,48,CB,0.0,,,,,,,,,,,,,,,,,,,,,,,,,,,,,,,2.3,0.4,,,,,,,,1.3,0.2,,,,,,,,,,,,,flexible cylinder,,,,https://doi.org/10.1039/D3NR05721F,,,,,
799,P3BT,41000.0,17826.08695652174,2.3,85,,0,1,0.0,0,0.0,,8.0,403.0,,,,,,,,,,,,,,,298.0,48,CB,0.0,,,,,,,,,,,,,,,,,,,,,,,,,,,,,,,2.9,0.3,,,,,,,,1.2,0.4,,,,,,,,,,,,,flexible cylinder,,,,https://doi.org/10.1039/D3NR05721F,,,,,
800,PM6,69600.0,30000.0,2.32,,,1,0,0.0,0,0.0,,6.0,298.0,,,,,,,,,,,,300,,323,,,CF,1.0,,,,,,,,,,,,,,,,,,,,,,,,,,,,,,,11.5,4.8,,,,,,,,,,,,,,,,,,,,,,Flexible cylinder elliptical model,,,,https://doi.org/10.1039/D3EE02354K,,,,,
801,P3HT,30960.0,18000.0,1.72,,,1,0,0.0,0,0.0,,6.0,298.0,,,,,,,,,,,,300,,323,,,CF,1.0,,,,,,,,,,,,,,,,,,,,,,,,,,,,,,,13.1,7.8,,,,,,,,,,,,,,,,,,,,,,Cylinder model,,,,https://doi.org/10.1039/D3EE02354K,,,,,
802,P5TCN-r,52210.0,23000.0,2.27,,,1,0,0.0,0,0.0,,6.0,298.0,,,,,,,,,,,,300,,323,,,CF,1.0,,,,,,,,,,,,,,,,,,,,,,,,,,,,,,,14.8,1.0,,,,,,,,,,,,,,,,,,,,,,Flexible cylinder elliptical model,,,,https://doi.org/10.1039/D3EE02354K,,,,,
803,P5TCN,48720.0,24000.0,2.03,,,1,0,0.0,0,0.0,,6.0,298.0,,,,,,,,,,,,300,,323,,,CF,1.0,,,,,,,,,,,,,,,,,,,,,,,,,,,,,,,107.0,,,,,,,,,,,,,,,,,,,,,,,Flexible cylinder elliptical model,,,,https://doi.org/10.1039/D3EE02354K,,,,,
804,PPFOH-L,16640.0,10400.0,1.6,,29,0,0,1.0,0,0.0,90,10.0,298.0,,,,,,,,,,,,,,,,,Tol,0.0,,,,,,,,1.0,,,,,,,,,,,,,,,,,,,,,,,,,,,,,,,,,,,,,,,,,,,,,,,,ZetasizerNano-ZS,Not Accurate because of picture,https://doi.org/10.1039/C2PY20618H,896.0,5033.96881736255,8004.026792249731,"[36.01, 43.56, 51.79, 63.75, 74.5, 82.66, 90.13, 101.75, 112.88, 127.43, 143.84, 159.59, 177.06, 206.91, 241.8, 268.27, 324.55, 385.89, 500.32, 605.28, 798.46, 1000.0, 1296.53, 1541.59, 1832.98, 2217.51, 2682.7, 3245.47, 3926.31, 4749.98, 5455.59, 6052.78, 6375.46, 6600.08, 6715.33, 6715.33, 7196.86, 8706.62, 9330.93, 10717.05, 11890.17, 13191.7, 13894.95, 14137.61, 15415.94, 16521.33]","[0.         0.         0.         0.         0.0212766  0.05319149
 0.13829787 0.13829787 0.06382979 0.         0.0212766  0.06382979
 0.12765957 0.18085106 0.19148936 0.18085106 0.14893617 0.07446809
 0.03191489 0.04255319 0.0212766  0.0212766  0.0212766  0.
 0.         0.         0.         0.         0.         0.0212766
 0.05319149 0.12765957 0.27659574 0.44680851 0.57446809 0.74468085
 0.92553191 1.         1.         0.94680851 0.77659574 0.63829787
 0.42553191 0.26595745 0.11702128 0.        ]"
805,PPFOH-L,16640.0,10400.0,1.6,,29,0,0,1.0,0,0.0,90,5.0,298.0,,,,,,,,,,,,,,,,,Tol,0.0,,,,,,,,1.0,,,,,,,,,,,,,,,,,,,,,,,,,,,,,,,,,,,,,,,,,,,,,,,,ZetasizerNano-ZS,Not Accurate because of picture,https://doi.org/10.1039/C2PY20618H,897.0,2261.232030178783,3767.7912610229278,"[34.78, 39.95, 44.32, 58.47, 68.33, 88.59, 107.17, 136.56, 174.02, 210.53, 241.8, 277.72, 324.55, 379.27, 466.85, 545.56, 648.68, 771.29, 1017.46, 1209.78, 1389.5, 1568.52, 1770.6, 1998.72, 2335.72, 2777.21, 3028.33, 3478.19, 3792.69, 4135.63, 4749.98, 5455.59, 6266.03, 6832.61, 7847.6, 9170.77, 10717.05, 12097.81, 13422.07, 14635.7]","[0.04651163 0.04651163 0.05813953 0.10465116 0.1627907  0.22093023
 0.30232558 0.30232558 0.23255814 0.1627907  0.13953488 0.12790698
 0.08139535 0.08139535 0.04651163 0.04651163 0.03488372 0.
 0.03488372 0.08139535 0.18604651 0.27906977 0.38372093 0.51162791
 0.65116279 0.77906977 0.84883721 0.93023256 1.         0.98837209
 0.89534884 0.8372093  0.74418605 0.61627907 0.46511628 0.3372093
 0.20930233 0.11627907 0.04651163 0.04651163]"
806,PPFOH-L,16640.0,10400.0,1.6,,29,0,0,1.0,0,0.0,90,1.0,298.0,,,,,,,,,,,,,,,,,Tol,0.0,,,,,,,,1.0,,,,,,,,,,,,,,,,,,,,,,,,,,,,,,,,,,,,,,,,,,,,,,,,ZetasizerNano-ZS,Not Accurate because of picture,https://doi.org/10.1039/C2PY20618H,898.0,1153.7168862048309,1909.602112845138,"[42.81, 54.56, 64.87, 71.97, 87.07, 105.33, 118.9, 143.84, 159.59, 183.3, 217.94, 237.65, 277.72, 330.22, 413.56, 545.56, 695.19, 885.87, 1053.31, 1296.53, 1438.45, 1568.52, 1740.21, 1832.98, 2033.62, 2376.51, 2729.54, 3135.02, 3600.73, 4064.64, 4356.1, 4917.33, 5846.79, 7073.33]","[0.02352941 0.01176471 0.02352941 0.09411765 0.22352941 0.31764706
 0.4        0.42352941 0.4        0.29411765 0.15294118 0.03529412
 0.01176471 0.02352941 0.01176471 0.         0.         0.02352941
 0.03529412 0.11764706 0.30588235 0.48235294 0.64705882 0.8
 0.91764706 1.         0.97647059 0.81176471 0.57647059 0.38823529
 0.18823529 0.05882353 0.01176471 0.01176471]"
807,PPFOH-L,16640.0,10400.0,1.6,,29,0,0,1.0,0,0.0,90,0.5,298.0,,,,,,,,,,,,,,,,,Tol,0.0,,,,,,,,1.0,,,,,,,,,,,,,,,,,,,,,,,,,,,,,,,,,,,,,,,,,,,,,,,,ZetasizerNano-ZS,Not Accurate because of picture,https://doi.org/10.1039/C2PY20618H,899.0,680.7130648315637,1280.3096941176475,"[9.83, 11.69, 12.97, 15.42, 18.33, 22.18, 28.26, 37.28, 41.36, 56.48, 66.0, 77.13, 87.07, 98.28, 116.86, 129.65, 151.51, 171.03, 196.44, 217.94, 254.69, 318.98, 392.63, 491.73, 605.28, 812.41, 1000.0, 1128.84, 1189.02, 1274.27, 1413.76, 1568.52, 1770.6, 2033.62, 2217.51, 2591.4, 2925.27, 3028.33, 3792.69, 4749.98]","[0.06097561 0.06097561 0.08536585 0.15853659 0.15853659 0.09756098
 0.06097561 0.06097561 0.06097561 0.02439024 0.03658537 0.1097561
 0.23170732 0.31707317 0.36585366 0.35365854 0.2804878  0.18292683
 0.08536585 0.08536585 0.06097561 0.07317073 0.07317073 0.03658537
 0.03658537 0.03658537 0.14634146 0.30487805 0.48780488 0.74390244
 0.85365854 0.96341463 1.         0.90243902 0.74390244 0.51219512
 0.31707317 0.17073171 0.02439024 0.        ]"
808,PPFOH-L,16640.0,10400.0,1.6,,29,0,0,1.0,0,0.0,90,0.1,298.0,,,,,,,,,,,,,,,,,Tol,0.0,,,,,,,,1.0,,,,,,,,,,,,,,,,,,,,,,,,,,,,,,,,,,,,,,,,,,,,,,,,ZetasizerNano-ZS,Not Accurate because of picture,https://doi.org/10.1039/C2PY20618H,900.0,151.76411282800774,186.81085549132942,"[12.97, 16.24, 19.64, 25.91, 30.28, 33.02, 38.59, 49.17, 54.56, 61.58, 71.97, 90.13, 101.75, 118.9, 138.95, 154.16, 159.59, 171.03, 180.15, 186.5, 199.87, 225.62, 254.69, 268.27, 287.51, 297.64, 318.98, 347.82, 399.49, 475.0, 517.95]","[0.         0.         0.01190476 0.04761905 0.22619048 0.4047619
 0.54761905 0.53571429 0.36904762 0.17857143 0.0952381  0.05952381
 0.05952381 0.07142857 0.07142857 0.17857143 0.28571429 0.42857143
 0.60714286 0.73809524 0.86904762 0.96428571 1.         0.82142857
 0.66666667 0.53571429 0.33333333 0.1547619  0.02380952 0.
 0.01190476]"
809,PPFOH-L,16640.0,10400.0,1.6,,29,0,0,1.0,0,0.0,90,0.05,298.0,,,,,,,,,,,,,,,,,Tol,0.0,,,,,,,,1.0,,,,,,,,,,,,,,,,,,,,,,,,,,,,,,,,,,,,,,,,,,,,,,,,ZetasizerNano-ZS,Not Accurate because of picture,https://doi.org/10.1039/C2PY20618H,901.0,64.20026659281586,84.01614349775782,"[11.69, 13.66, 15.96, 18.65, 19.99, 22.18, 23.77, 26.83, 30.28, 36.01, 37.93, 41.36, 44.32, 47.5, 51.79, 59.49, 70.73, 78.48, 87.07, 96.6, 105.33, 116.86, 131.92, 143.84, 154.16, 162.38, 183.3, 214.2, 254.69, 308.12]","[0.         0.02631579 0.02631579 0.06578947 0.25       0.40789474
 0.65789474 0.84210526 0.92105263 0.82894737 0.68421053 0.5
 0.26315789 0.11842105 0.03947368 0.05263158 0.05263158 0.18421053
 0.35526316 0.52631579 0.71052632 0.96052632 1.         0.81578947
 0.55263158 0.35526316 0.18421053 0.11842105 0.11842105 0.11842105]"
810,PPFOH-L,16640.0,10400.0,1.6,,29,0,0,1.0,0,0.0,90,0.01,298.0,,,,,,,,,,,,,,,,,Tol,0.0,,,,,,,,1.0,,,,,,,,,,,,,,,,,,,,,,,,,,,,,,,,,,,,,,,,,,,,,,,,ZetasizerNano-ZS,Not Accurate because of picture,https://doi.org/10.1039/C2PY20618H,902.0,75.41321447584245,89.5345367412141,"[11.29, 12.31, 14.89, 15.69, 17.1, 20.34, 22.18, 25.03, 30.28, 34.78, 43.56, 51.79, 64.87, 75.81, 84.1, 88.59, 88.59, 93.31, 100.0, 110.95, 116.86, 123.09, 129.65, 136.56, 148.91, 177.06, 203.36, 221.75]","[0.01333333 0.02666667 0.12       0.2        0.41333333 0.36
 0.24       0.10666667 0.06666667 0.05333333 0.05333333 0.05333333
 0.05333333 0.10666667 0.18666667 0.46666667 0.68       0.88
 1.         0.96       0.8        0.6        0.42666667 0.29333333
 0.10666667 0.06666667 0.01333333 0.        ]"
